Repository: choulab210/Meta-Analysis-of-Nanoparticle-and-Protein-Corona-Interactions-in-Biological-Media

# PMeta-Analysis of Nanoparticle and Protein Corona Interactions in Biological Media

# -*- coding: utf-8 -*-

# Meta-Analysis of Nanoparticle and Protein Corona Interactions in Biological Media
This repository contains all raw data and Python code files for the project entitled  
**"Meta-Analysis of Nanoparticle and Protein Corona Interactions in Biological Media"**

## Respository Structure
Within the **`Code`** folder there are 2 Python scripts: `Prediction_Models` and `Uniprot_Extraction`. Their respective datasets can be found in the **`Datasets`** subfolder.

  ### 1. `Prediction Models`
  This file contains the compiled Python script for development and evaluation of five machine learning classification models
  

 - K-Nearest Neighbors (k-NN)
 - Light Gradient Boosting Machine (LightGBM)
 - Random Forest (RF)
 - Support Vector Machine (SVM)
 - eXtreme Gradient Boosting (XGBoost) 

These models are trained and evaluated using the curated dataset available at [wb.ai2tox.com](https://wb.ai2tox.com). Performance metrics including *accuracy*,  *precision*, *recall*, *F1-Score*, and *ROC-AUC* are reported for comparative analysis. 

  ### 2. `Uniprot Extraction`
This subfolder includes scripts for retrieving protein-specific physicochemical properties from the UniProt database, including Molecular Weight (MW) and Amino Acid Sequences. The [BioPython](https://biopython.org/) (Bio.SeqUtils) package was used to calculate isoelectric point (pI) and Grand Average of Hydropathy (GRAVY) for protein analyses detailed in the manuscript

File: Datasets/PC-DB_for_Meta-Analysis.csv (part 1 of 7)
NP Entry ID,Study ID,DOI,Title,Year,Core NP Material,Surface Modification,Modification Type,Modification Charge,NP Type,NP Sub-Type,Lipid Core Molar Ratio,NP Shape,Size Method,HD Solvent,Size (nm),Size Group,Zeta Potential Solvent,Zeta Potential (mV),Zeta Potential Group,Zeta Potential Charge,PDI,PDI Group,Incubation Protein Source,Incubation Media Additives,Incubation Media,Incubation Protein Concentration (%-v/v),Plasma Concentation Group,NP Solution Concentration,NP Solution Concentration Units,Dispersion medium Volume (µL),Final NP Incubation Mass (mg),Mass Group,Incubation time (min),Incubation time Group,Shaking or AgitationDuring Incubation,Incubation Temp (°C),NP-PC Isolation Method,Extraction Centrifugation Speed (xg),Isolation Temperature (°C),Extraction Centrifugation Time (min),Number of Washing Steps,Exposure type,Species,Protein Composition Units,No Proteins Identified,Protein Entry No,Study ID,APOE,APOB,CO3,CLUS
A001,A01,https://doi.org/10.1021/acsbiomaterials.1c00804,Correlating Corona Composition and Cell Uptake to Identify Proteins Affecting Nanoparticle Entry into Endothelial Cells,2021,Silica,No Modification,No Modification,No Modification,Inorganic,Silica,N/A,Sphere,DLS,PBS,101,100~150,PBS,-15,-50~-10,Negative,0.06,0~0.1,Human Plasma,None,N/A,100,50~100,1,mg/mL,Not Reported,1,0~5,60,30~60,Y,37,Centrifugation,16000,15,60,4,in vitro,Human,%-RPA,4,A001,A01,5.192980563,1.211149915,1.094400849,0.243855167
A002,A01,https://doi.org/10.1021/acsbiomaterials.1c00804,Correlating Corona Composition and Cell Uptake to Identify Proteins Affecting Nanoparticle Entry into Endothelial Cells,2021,Silica,No Modification,No Modification,No Modification,Inorganic,Silica,N/A,Sphere,DLS,PBS,165,>150,PBS,-12,-50~-10,Negative,0.05,0~0.1,Human Plasma,None,N/A,100,50~100,1,mg/mL,Not Reported,1,0~5,60,30~60,Y,37,Centrifugation,16000,15,60,4,in vitro,Human,%-RPA,4,A002,A01,2.971380527,1.356342052,1.13760959,0.446502111
A003,A01,https://doi.org/10.1021/acsbiomaterials.1c00804,Correlating Corona Composition and Cell Uptake to Identify Proteins Affecting Nanoparticle Entry into Endothelial Cells,2021,Silica,NH2,Amines,Positive,Inorganic,Silica,N/A,Sphere,DLS,PBS,100,100~150,PBS,-11,-50~-10,Negative,0.04,0~0.1,Human Plasma,None,N/A,100,50~100,1,mg/mL,Not Reported,1,0~5,60,30~60,Y,37,Centrifugation,16000,15,60,4,in vitro,Human,%-RPA,4,A003,A01,3.047990607,0.956093829,1.2174314,0.226943934
A004,A01,https://doi.org/10.1021/acsbiomaterials.1c00804,Correlating Corona Composition and Cell Uptake to Identify Proteins Affecting Nanoparticle Entry into Endothelial Cells,2021,Silica,NH2,Amines,Positive,Inorganic,Silica,N/A,Sphere,DLS,PBS,192,>150,PBS,-7,-10~+10,Neutral,0.04,0~0.1,Human Plasma,None,N/A,100,50~100,1,mg/mL,Not Reported,1,0~5,60,30~60,Y,37,Centrifugation,16000,15,60,4,in vitro,Human,%-RPA,4,A004,A01,3.324502488,1.339134916,1.182662757,0.502611015
A005,A01,https://doi.org/10.1021/acsbiomaterials.1c00804,Correlating Corona Composition and Cell Uptake to Identify Proteins Affecting Nanoparticle Entry into Endothelial Cells,2021,Silica,COOH,Carboxylic Acids,Negative,Inorganic,Silica,N/A,Sphere,DLS,PBS,105,100~150,PBS,-15,-50~-10,Negative,0.02,0~0.1,Human Plasma,None,N/A,100,50~100,1,mg/mL,Not Reported,1,0~5,60,30~60,Y,37,Centrifugation,16000,15,60,4,in vitro,Human,%-RPA,4,A005,A01,3.962498073,0.819610168,1.445927905,0.192965023
A006,A01,https://doi.org/10.1021/acsbiomaterials.1c00804,Correlating Corona Composition and Cell Uptake to Identify Proteins Affecting Nanoparticle Entry into Endothelial Cells,2021,Silica,COOH,Carboxylic Acids,Negative,Inorganic,Silica,N/A,Sphere,DLS,PBS,203,>150,PBS,-13,-50~-10,Negative,0.05,0~0.1,Human Plasma,None,N/A,100,50~100,1,mg/mL,Not Reported,1,0~5,60,30~60,Y,37,Centrifugation,16000,15,60,4,in vitro,Human,%-RPA,4,A006,A01,1.976566483,1.832282496,1.455768918,0.510492518
A012,A02,https://doi.org/10.1016/j.jprot.2015.02.009,Surface chemistry and serum type both determine the nanoparticle–protein corona,2015,Shingosine-Chol-DSPC,No Modification,No Modification,No Modification,Organic,Lipid,3:2:5,Sphere,DLS,DI-H2O,193.4,>150,DI-H2O,39.9,+10~+50,Positive,Not Reported,Not Reported,Human Plasma,None,N/A,100,50~100,1,mg/mL,170,1,0~5,60,30~60,N,37,Centrifugation,18000,Not Reported,15,3,in vitro,Human,%-RPA,4,A012,A02,1.01974215,1.26841017,4.2946024,0.59839814
A013,A02,https://doi.org/10.1016/j.jprot.2015.02.009,Surface chemistry and serum type both determine the nanoparticle–protein corona,2015,DOTAP-CHOL-DPPC,No Modification,No Modification,No Modification,Organic,Lipid,3:2:5,Sphere,DLS,DI-H2O,209.9,>150,DI-H2O,32.5,+10~+50,Positive,Not Reported,Not Reported,Human Plasma,None,N/A,100,50~100,1,mg/mL,170,1,0~5,60,30~60,N,37,Centrifugation,18000,Not Reported,15,3,in vitro,Human,%-RPA,4,A013,A02,1.11847484,0.50335655,1.88583652,0.91047445
A014,A02,https://doi.org/10.1016/j.jprot.2015.02.009,Surface chemistry and serum type both determine the nanoparticle–protein corona,2015,DOTAP-CHOL-DSPC,No Modification,No Modification,No Modification,Organic,Lipid,3:2:5,Sphere,DLS,DI-H2O,470.3,>150,DI-H2O,31.1,+10~+50,Positive,Not Reported,Not Reported,Human Plasma,None,N/A,100,50~100,1,mg/mL,170,1,0~5,60,30~60,N,37,Centrifugation,18000,Not Reported,15,3,in vitro,Human,%-RPA,4,A014,A02,0.89794872,0.61951501,2.52044549,0.57560816
A015,A02,https://doi.org/10.1016/j.jprot.2015.02.009,Surface chemistry and serum type both determine the nanoparticle–protein corona,2015,DOTAP-CHOL-PC,No Modification,No Modification,No Modification,Organic,Lipid,3:2:5,Sphere,DLS,DI-H2O,254.6,>150,DI-H2O,29.7,+10~+50,Positive,Not Reported,Not Reported,Human Plasma,None,N/A,100,50~100,1,mg/mL,170,1,0~5,60,30~60,N,37,Centrifugation,18000,Not Reported,15,3,in vitro,Human,%-RPA,4,A015,A02,0.75582959,0.54197083,2.30992839,0.6540833
A016,A02,https://doi.org/10.1016/j.jprot.2015.02.009,Surface chemistry and serum type both determine the nanoparticle–protein corona,2015,CHOL-PC,No Modification,No Modification,No Modification,Organic,Lipid,0:2:8,Sphere,DLS,DI-H2O,191,>150,DI-H2O,-7.6,-10~+10,Neutral,Not Reported,Not Reported,Human Plasma,None,N/A,100,50~100,1,mg/mL,170,1,0~5,60,30~60,N,37,Centrifugation,18000,Not Reported,15,3,in vitro,Human,%-RPA,4,A016,A02,1.42031436,0.97813097,3.45976524,0.57094523
A024,A05,https://doi.org/10.1016/j.biomaterials.2015.10.019,Impact of protein pre-coating on the protein corona composition and nanoparticle cellular uptake,2016,Silica,COOH,Carboxylic Acids,Negative,Inorganic,Silica,N/A,Sphere,DLS,PBS,94.1,50~100,PBS,-29.83,-50~-10,Negative,0.086,0~0.1,Human Plasma,None,PBS,55,50~100,500,ug,Not Reported,0.5,0~5,60,30~60,Y,37,Centrifugation,Not Reported,4,Not Reported,2,in vitro,Human,%-RPA,2,A024,A05,33.18,0,0.83,0
A025,A05,https://doi.org/10.1016/j.biomaterials.2015.10.019,Impact of protein pre-coating on the protein corona composition and nanoparticle cellular uptake,2016,Silica,COOH-HSA,Carboxylic Acids,Negative,Inorganic,Silica,N/A,Sphere,DLS,PBS,343.9,>150,PBS,-17.03,-50~-10,Negative,0.338,>0.2,Human Plasma,None,PBS,55,50~100,500,ug,Not Reported,0.5,0~5,60,30~60,Y,37,Centrifugation,Not Reported,4,Not Reported,2,in vitro,Human,%-RPA,2,A025,A05,45.31,0,0.78,0
A026,A05,https://doi.org/10.1016/j.biomaterials.2015.10.019,Impact of protein pre-coating on the protein corona composition and nanoparticle cellular uptake,2016,Silica,COOH-GG,Carboxylic Acids,Negative,Inorganic,Silica,N/A,Sphere,DLS,PBS,749.2,>150,PBS,-12.79,-50~-10,Negative,0.336,>0.2,Human Plasma,None,PBS,55,50~100,500,ug,Not Reported,0.5,0~5,60,30~60,Y,37,Centrifugation,Not Reported,4,Not Reported,2,in vitro,Human,%-RPA,3,A026,A05,3.46,6.97,2.72,0
A041,A08,https://doi.org/10.1039/d0nr07229j,Nano-bio interface between human plasma and niosomes with different formulations indicates protein corona patterns for nanoparticle cell targeting and uptake,2021,Polyoxyethylene (20) sorbitan monolaurate,No Modification,No Modification,No Modification,Organic,Niosome,N/A,Sphere,DLS,HEPES,87.5,50~100,HEPES,-22.8089,-50~-10,Negative,0.1208,0.1~0.2,Human Plasma,None,N/A,100,50~100,1.67,mg/mL,450,0.7515,0~5,60,30~60,N,37,Centrifugation,15000,Not Reported,10,2,in vitro,Human,%-RPA,1,A041,A08,9.843398257,0,0,0
A042,A08,https://doi.org/10.1039/d0nr07229j,Nano-bio interface between human plasma and niosomes with different formulations indicates protein corona patterns for nanoparticle cell targeting and uptake,2021,Polyoxyethylene (20) sorbitan monolaurate,No Modification,No Modification,No Modification,Organic,Niosome,N/A,Sphere,DLS,HEPES,109.26,100~150,HEPES,-20.337,-50~-10,Negative,0.08,0~0.1,Human Plasma,None,N/A,100,50~100,1.67,mg/mL,450,0.7515,0~5,60,30~60,N,37,Centrifugation,15000,Not Reported,10,2,in vitro,Human,%-RPA,1,A042,A08,9.700296157,0,0,0
A043,A08,https://doi.org/10.1039/d0nr07229j,Nano-bio interface between human plasma and niosomes with different formulations indicates protein corona patterns for nanoparticle cell targeting and uptake,2021,Polyoxyethylene (80) sorbitan monooleate,No Modification,No Modification,No Modification,Organic,Niosome,N/A,Sphere,DLS,HEPES,44.82,<50,HEPES,-20.224,-50~-10,Negative,0.13011,0.1~0.2,Human Plasma,None,N/A,100,50~100,1.67,mg/mL,450,0.7515,0~5,60,30~60,N,37,Centrifugation,15000,Not Reported,10,2,in vitro,Human,%-RPA,1,A043,A08,11.79119223,0,0,0
A044,A08,https://doi.org/10.1039/d0nr07229j,Nano-bio interface between human plasma and niosomes with different formulations indicates protein corona patterns for nanoparticle cell targeting and uptake,2021,Polyoxyethylene (80) sorbitan monooleate,No Modification,No Modification,No Modification,Organic,Niosome,N/A,Sphere,DLS,HEPES,88.95,50~100,HEPES,-20.337,-50~-10,Negative,0.15148,0.1~0.2,Human Plasma,None,N/A,100,50~100,1.67,mg/mL,450,0.7515,0~5,60,30~60,N,37,Centrifugation,15000,Not Reported,10,2,in vitro,Human,%-RPA,1,A044,A08,11.82659874,0,0,0
A045,A08,https://doi.org/10.1039/d0nr07229j,Nano-bio interface between human plasma and niosomes with different formulations indicates protein corona patterns for nanoparticle cell targeting and uptake,2021,Polyoxyethylene (21) sorbitan monooleate,No Modification,No Modification,No Modification,Organic,Niosome,N/A,Sphere,DLS,HEPES,123.277,100~150,HEPES,-23.82,-50~-10,Negative,0.1013,0.1~0.2,Human Plasma,None,N/A,100,50~100,1.67,mg/mL,450,0.7515,0~5,60,30~60,N,37,Centrifugation,15000,Not Reported,10,2,in vitro,Human,%-RPA,1,A045,A08,10.52516376,0,0,0
A046,A08,https://doi.org/10.1039/d0nr07229j,Nano-bio interface between human plasma and niosomes with different formulations indicates protein corona patterns for nanoparticle cell targeting and uptake,2021,Polyoxyethylene (21) sorbitan monooleate,No Modification,No Modification,No Modification,Organic,Niosome,N/A,Sphere,DLS,HEPES,149.88,100~150,HEPES,-25.95505,-50~-10,Negative,0.1598,0.1~0.2,Human Plasma,None,N/A,100,50~100,1.67,mg/mL,450,0.7515,0~5,60,30~60,N,37,Centrifugation,15000,Not Reported,10,2,in vitro,Human,%-RPA,1,A046,A08,10.71951594,0,0,0
A047,A08,https://doi.org/10.1039/d0nr07229j,Nano-bio interface between human plasma and niosomes with different formulations indicates protein corona patterns for nanoparticle cell targeting and uptake,2021,Polyoxyethylene (21) sorbitan monooleate:Polyoxyethylene (80) sorbitan monooleate,No Modification,No Modification,No Modification,Organic,Niosome,N/A,Sphere,DLS,HEPES,90.35,50~100,HEPES,-26.5168,-50~-10,Negative,0.19981,0.1~0.2,Human Plasma,None,N/A,100,50~100,1.67,mg/mL,450,0.7515,0~5,60,30~60,N,37,Centrifugation,15000,Not Reported,10,2,in vitro,Human,%-RPA,1,A047,A08,19.99564383,0,0,0
A048,A08,https://doi.org/10.1039/d0nr07229j,Nano-bio interface between human plasma and niosomes with different formulations indicates protein corona patterns for nanoparticle cell targeting and uptake,2021,Polyoxyethylene (21) sorbitan monooleate:Polyoxyethylene (80) sorbitan monooleate,No Modification,No Modification,No Modification,Organic,Niosome,N/A,Sphere,DLS,HEPES,126.77,100~150,HEPES,-26.3774,-50~-10,Negative,0.14126,0.1~0.2,Human Plasma,None,N/A,100,50~100,1.67,mg/mL,450,0.7515,0~5,60,30~60,N,37,Centrifugation,15000,Not Reported,10,2,in vitro,Human,%-RPA,1,A048,A08,15.12151456,0,0,0
A049,A08,https://doi.org/10.1039/d0nr07229j,Nano-bio interface between human plasma and niosomes with different formulations indicates protein corona patterns for nanoparticle cell targeting and uptake,2021,Polyoxyethylene (20) sorbitan monolaurate,No Modification,No Modification,No Modification,Organic,Niosome,N/A,Sphere,DLS,HEPES,87.5,50~100,HEPES,-22.8089,-50~-10,Negative,0.1208,0.1~0.2,Human Plasma,None,N/A,100,50~100,1.67,mg/mL,450,0.7515,0~5,60,30~60,N,37,Centrifugation,15000,Not Reported,10,2,in vitro,Human,%-RPA,1,A049,A08,9.843398257,0,0,0
A050,A08,https://doi.org/10.1039/d0nr07229j,Nano-bio interface between human plasma and niosomes with different formulations indicates protein corona patterns for nanoparticle cell targeting and uptake,2021,Polyoxyethylene (20) sorbitan monolaurate,No Modification,No Modification,No Modification,Organic,Niosome,N/A,Sphere,DLS,HEPES,109.26,100~150,HEPES,-20.337,-50~-10,Negative,0.08,0~0.1,Human Plasma,None,N/A,100,50~100,1.67,mg/mL,450,0.7515,0~5,60,30~60,N,37,Centrifugation,15000,Not Reported,10,2,in vitro,Human,%-RPA,1,A050,A08,9.700296157,0,0,0
A051,A08,https://doi.org/10.1039/d0nr07229j,Nano-bio interface between human plasma and niosomes with different formulations indicates protein corona patterns for nanoparticle cell targeting and uptake,2021,Polyoxyethylene (80) sorbitan monooleate,No Modification,No Modification,No Modification,Organic,Niosome,N/A,Sphere,DLS,HEPES,44.82,<50,HEPES,-20.224,-50~-10,Negative,0.13011,0.1~0.2,Human Plasma,None,N/A,100,50~100,1.67,mg/mL,450,0.7515,0~5,60,30~60,N,37,Centrifugation,15000,Not Reported,10,2,in vitro,Human,%-RPA,1,A051,A08,11.79119223,0,0,0
A052,A08,https://doi.org/10.1039/d0nr07229j,Nano-bio interface between human plasma and niosomes with different formulations indicates protein corona patterns for nanoparticle cell targeting and uptake,2021,Polyoxyethylene (80) sorbitan monooleate,No Modification,No Modification,No Modification,Organic,Niosome,N/A,Sphere,DLS,HEPES,88.95,50~100,HEPES,-20.337,-50~-10,Negative,0.15148,0.1~0.2,Human Plasma,None,N/A,100,50~100,1.67,mg/mL,450,0.7515,0~5,60,30~60,N,37,Centrifugation,15000,Not Reported,10,2,in vitro,Human,%-RPA,1,A052,A08,11.82659874,0,0,0
A053,A08,https://doi.org/10.1039/d0nr07229j,Nano-bio interface between human plasma and niosomes with different formulations indicates protein corona patterns for nanoparticle cell targeting and uptake,2021,Polyoxyethylene (21) sorbitan monooleate,No Modification,No Modification,No Modification,Organic,Niosome,N/A,Sphere,DLS,HEPES,123.277,100~150,HEPES,-23.82,-50~-10,Negative,0.1013,0.1~0.2,Human Plasma,None,N/A,100,50~100,1.67,mg/mL,450,0.7515,0~5,60,30~60,N,37,Centrifugation,15000,Not Reported,10,2,in vitro,Human,%-RPA,1,A053,A08,10.52516376,0,0,0
A054,A08,https://doi.org/10.1039/d0nr07229j,Nano-bio interface between human plasma and niosomes with different formulations indicates protein corona patterns for nanoparticle cell targeting and uptake,2021,Polyoxyethylene (21) sorbitan monooleate,No Modification,No Modification,No Modification,Organic,Niosome,N/A,Sphere,DLS,HEPES,149.88,100~150,HEPES,-25.95505,-50~-10,Negative,0.1598,0.1~0.2,Human Plasma,None,N/A,100,50~100,1.67,mg/mL,450,0.7515,0~5,60,30~60,N,37,Centrifugation,15000,Not Reported,10,2,in vitro,Human,%-RPA,1,A054,A08,10.71951594,0,0,0
A055,A08,https://doi.org/10.1039/d0nr07229j,Nano-bio interface between human plasma and niosomes with different formulations indicates protein corona patterns for nanoparticle cell targeting and uptake,2021,Polyoxyethylene (21) sorbitan monooleate:Polyoxyethylene (80) sorbitan monooleate,No Modification,No Modification,No Modification,Organic,Niosome,N/A,Sphere,DLS,HEPES,90.35,50~100,HEPES,-26.5168,-50~-10,Negative,0.19981,0.1~0.2,Human Plasma,None,N/A,100,50~100,1.67,mg/mL,450,0.7515,0~5,60,30~60,N,37,Centrifugation,15000,Not Reported,10,2,in vitro,Human,%-RPA,1,A055,A08,19.99564383,0,0,0
A056,A08,https://doi.org/10.1039/d0nr07229j,Nano-bio interface between human plasma and niosomes with different formulations indicates protein corona patterns for nanoparticle cell targeting and uptake,2021,Polyoxyethylene (21) sorbitan monooleate:Polyoxyethylene (80) sorbitan monooleate,No Modification,No Modification,No Modification,Organic,Niosome,N/A,Sphere,DLS,HEPES,126.77,100~150,HEPES,-26.3774,-50~-10,Negative,0.14126,0.1~0.2,Human Plasma,None,N/A,100,50~100,1.67,mg/mL,450,0.7515,0~5,60,30~60,N,37,Centrifugation,15000,Not Reported,10,2,in vitro,Human,%-RPA,1,A056,A08,15.12151456,0,0,0
A057,A08,https://doi.org/10.1039/d0nr07229j,Nano-bio interface between human plasma and niosomes with different formulations indicates protein corona patterns for nanoparticle cell targeting and uptake,2021,Polyoxyethylene (20) sorbitan monolaurate,No Modification,No Modification,No Modification,Organic,Niosome,N/A,Sphere,DLS,HEPES,87.5,50~100,HEPES,-22.8089,-50~-10,Negative,0.1208,0.1~0.2,Human Plasma,None,N/A,100,50~100,1.67,mg/mL,450,0.7515,0~5,60,30~60,N,37,Centrifugation,15000,Not Reported,10,2,in vitro,Human,%-RPA,1,A057,A08,9.843398257,0,0,0
A058,A08,https://doi.org/10.1039/d0nr07229j,Nano-bio interface between human plasma and niosomes with different formulations indicates protein corona patterns for nanoparticle cell targeting and uptake,2021,Polyoxyethylene (20) sorbitan monolaurate,No Modification,No Modification,No Modification,Organic,Niosome,N/A,Sphere,DLS,HEPES,109.26,100~150,HEPES,-20.337,-50~-10,Negative,0.08,0~0.1,Human Plasma,None,N/A,100,50~100,1.67,mg/mL,450,0.7515,0~5,60,30~60,N,37,Centrifugation,15000,Not Reported,10,2,in vitro,Human,%-RPA,1,A058,A08,9.700296157,0,0,0
A059,A08,https://doi.org/10.1039/d0nr07229j,Nano-bio interface between human plasma and niosomes with different formulations indicates protein corona patterns for nanoparticle cell targeting and uptake,2021,Polyoxyethylene (80) sorbitan monooleate,No Modification,No Modification,No Modification,Organic,Niosome,N/A,Sphere,DLS,HEPES,44.82,<50,HEPES,-20.224,-50~-10,Negative,0.13011,0.1~0.2,Human Plasma,None,N/A,100,50~100,1.67,mg/mL,450,0.7515,0~5,60,30~60,N,37,Centrifugation,15000,Not Reported,10,2,in vitro,Human,%-RPA,1,A059,A08,11.79119223,0,0,0
A060,A08,https://doi.org/10.1039/d0nr07229j,Nano-bio interface between human plasma and niosomes with different formulations indicates protein corona patterns for nanoparticle cell targeting and uptake,2021,Polyoxyethylene (80) sorbitan monooleate,No Modification,No Modification,No Modification,Organic,Niosome,N/A,Sphere,DLS,HEPES,88.95,50~100,HEPES,-20.337,-50~-10,Negative,0.15148,0.1~0.2,Human Plasma,None,N/A,100,50~100,1.67,mg/mL,450,0.7515,0~5,60,30~60,N,37,Centrifugation,15000,Not Reported,10,2,in vitro,Human,%-RPA,1,A060,A08,11.82659874,0,0,0
A061,A08,https://doi.org/10.1039/d0nr07229j,Nano-bio interface between human plasma and niosomes with different formulations indicates protein corona patterns for nanoparticle cell targeting and uptake,2021,Polyoxyethylene (21) sorbitan monooleate,No Modification,No Modification,No Modification,Organic,Niosome,N/A,Sphere,DLS,HEPES,123.277,100~150,HEPES,-23.82,-50~-10,Negative,0.1013,0.1~0.2,Human Plasma,None,N/A,100,50~100,1.67,mg/mL,450,0.7515,0~5,60,30~60,N,37,Centrifugation,15000,Not Reported,10,2,in vitro,Human,%-RPA,1,A061,A08,10.52516376,0,0,0
A062,A08,https://doi.org/10.1039/d0nr07229j,Nano-bio interface between human plasma and niosomes with different formulations indicates protein corona patterns for nanoparticle cell targeting and uptake,2021,Polyoxyethylene (21) sorbitan monooleate,No Modification,No Modification,No Modification,Organic,Niosome,N/A,Sphere,DLS,HEPES,149.88,100~150,HEPES,-25.95505,-50~-10,Negative,0.1598,0.1~0.2,Human Plasma,None,N/A,100,50~100,1.67,mg/mL,450,0.7515,0~5,60,30~60,N,37,Centrifugation,15000,Not Reported,10,2,in vitro,Human,%-RPA,1,A062,A08,10.71951594,0,0,0
A063,A08,https://doi.org/10.1039/d0nr07229j,Nano-bio interface between human plasma and niosomes with different formulations indicates protein corona patterns for nanoparticle cell targeting and uptake,2021,Polyoxyethylene (21) sorbitan monooleate:Polyoxyethylene (80) sorbitan monooleate,No Modification,No Modification,No Modification,Organic,Niosome,N/A,Sphere,DLS,HEPES,90.35,50~100,HEPES,-26.5168,-50~-10,Negative,0.19981,0.1~0.2,Human Plasma,None,N/A,100,50~100,1.67,mg/mL,450,0.7515,0~5,60,30~60,N,37,Centrifugation,15000,Not Reported,10,2,in vitro,Human,%-RPA,1,A063,A08,19.99564383,0,0,0
A064,A08,https://doi.org/10.1039/d0nr07229j,Nano-bio interface between human plasma and niosomes with different formulations indicates protein corona patterns for nanoparticle cell targeting and uptake,2021,Polyoxyethylene (21) sorbitan monooleate:Polyoxyethylene (80) sorbitan monooleate,No Modification,No Modification,No Modification,Organic,Niosome,N/A,Sphere,DLS,HEPES,126.77,100~150,HEPES,-26.3774,-50~-10,Negative,0.14126,0.1~0.2,Human Plasma,None,N/A,100,50~100,1.67,mg/mL,450,0.7515,0~5,60,30~60,N,37,Centrifugation,15000,Not Reported,10,2,in vitro,Human,%-RPA,1,A064,A08,15.12151456,0,0,0
A065,A09,https://doi.org/10.1021/acsnano.9b03824,Corona Composition Can Affect the Mechanisms Cells Use to Internalize Nanoparticles,2019,Silica,No Modification,No Modification,No Modification,Inorganic,Silica,N/A,Sphere,DLS,DI-H2O,47,<50,DI-H2O,-40,-50~-10,Negative,0.07,0~0.1,Human Plasma,None,MEM + PBS,10,<50,300,µg/mL,Not Reported,0.3,0~5,60,30~60,Y,37,Centrifugation,16000,15,60,1,in vitro,Human,%-RPA,4,A065,A09,3.948739468,2.556976444,0.886913337,0.671695847
A066,A09,https://doi.org/10.1021/acsnano.9b03824,Corona Composition Can Affect the Mechanisms Cells Use to Internalize Nanoparticles,2019,Silica,No Modification,No Modification,No Modification,Inorganic,Silica,N/A,Sphere,DLS,DI-H2O,47,<50,DI-H2O,-40,-50~-10,Negative,0.07,0~0.1,Human Plasma,None,MEM + PBS,50,50~100,300,µg/mL,Not Reported,0.3,0~5,60,30~60,Y,37,Centrifugation,16000,15,60,1,in vitro,Human,%-RPA,4,A066,A09,3.206632246,2.240420342,0.774341709,0.650704015
A067,A09,https://doi.org/10.1021/acsnano.9b03824,Corona Composition Can Affect the Mechanisms Cells Use to Internalize Nanoparticles,2019,Silica,No Modification,No Modification,No Modification,Inorganic,Silica,N/A,Sphere,DCS,PBS,35.8,<50,DI-H2O,-40,-50~-10,Negative,0.07,0~0.1,Human Plasma,None,MEM + PBS,10,<50,300,µg/mL,Not Reported,0.3,0~5,60,30~60,Y,37,Centrifugation,16000,15,60,1,in vitro,Human,%-RPA,4,A067,A09,3.948739468,2.556976444,0.886913337,0.671695847
A068,A09,https://doi.org/10.1021/acsnano.9b03824,Corona Composition Can Affect the Mechanisms Cells Use to Internalize Nanoparticles,2019,Silica,No Modification,No Modification,No Modification,Inorganic,Silica,N/A,Sphere,DCS,PBS,35.8,<50,DI-H2O,-40,-50~-10,Negative,0.07,0~0.1,Human Plasma,None,MEM + PBS,50,50~100,300,µg/mL,Not Reported,0.3,0~5,60,30~60,Y,37,Centrifugation,16000,15,60,1,in vitro,Human,%-RPA,4,A068,A09,3.206632246,2.240420342,0.774341709,0.650704015
A069,A10,https://doi.org/10.1186/s12951-020-00676-5,Plasma proteins facilitates placental transfer of polystyrene particles,2020,Polystyrene,No Modification,No Modification,No Modification,Organic,Polystyrene,N/A,Sphere,NTA,PBS,89,50~100,PBS,-27.63,-50~-10,Negative,Not Reported,Not Reported,Human Plasma,None,DMEM,8.6,<50,Not Reported,Not Reported,Not Reported,Not Reported,Not Reported,Not Reported,>60,N,37,Centrifugation,5000,4,10,3,in vitro,Human,Log2 Peptide Intensity,4,A069,A10,7.56321,6.549753,6.5827,8.611598
A070,A10,https://doi.org/10.1186/s12951-020-00676-5,Plasma proteins facilitates placental transfer of polystyrene particles,2020,Polystyrene,No Modification,No Modification,No Modification,Organic,Polystyrene,N/A,Sphere,NTA,PBS,89,50~100,PBS,-27.63,-50~-10,Negative,Not Reported,Not Reported,Human Plasma,None,DMEM,8.6,<50,Not Reported,Not Reported,Not Reported,Not Reported,Not Reported,Not Reported,>60,N,37,Centrifugation,5000,4,10,3,in vitro,Human,Log2 Peptide Intensity,4,A070,A10,2.95271,3.402455,4.158905,1.9108
A071,A10,https://doi.org/10.1186/s12951-020-00676-5,Plasma proteins facilitates placental transfer of polystyrene particles,2020,Polystyrene,No Modification,No Modification,No Modification,Organic,Polystyrene,N/A,Sphere,NTA,PBS,89,50~100,PBS,-27.63,-50~-10,Negative,Not Reported,Not Reported,Human Plasma,None,DMEM,8.6,<50,Not Reported,Not Reported,Not Reported,Not Reported,Not Reported,Not Reported,>60,N,37,Centrifugation,5000,4,10,3,in vitro,Human,Log2 Peptide Intensity,4,A071,A10,0.284797,0.131989,3.344378,1.169156
A072,A11,https://doi.org/10.1016/j.colsurfb.2022.112981,Peptide ligands on the PEGylated nanoparticle surface and human serum composition are key factors for the interaction between immune cells and nanoparticles,2023,Iron Oxide,PEG,Polymeric,Neutral,Inorganic,Metal Oxide,N/A,Sphere,DLS,D-H2O,166,>150,DI-H2O,-12.8,-50~-10,Negative,0.06,0~0.1,Human Plasma,None,N/A,100,50~100,36,µg/mL,360,0.0144,0~5,60,30~60,Y,37,Magnetic Pulldown,N/A,4,720,1,in vitro,Human,%-RPA,3,A072,A11,0.883879539,na,2.186109057,0.875601821
A073,A11,https://doi.org/10.1016/j.colsurfb.2022.112981,Peptide ligands on the PEGylated nanoparticle surface and human serum composition are key factors for the interaction between immune cells and nanoparticles,2023,Iron Oxide,pHILP,Peptide,Neutral,Inorganic,Metal Oxide,N/A,Sphere,DLS,D-H2O,169,>150,DI-H2O,-17.3,-50~-10,Negative,0.04,0~0.1,Human Plasma,None,N/A,100,50~100,36,µg/mL,360,0.0144,0~5,60,30~60,Y,37,Magnetic Pulldown,N/A,4,720,1,in vitro,Human,%-RPA,3,A073,A11,0.633202693,na,4.272523376,2.359409371
A084,A13,https://doi.org/10.1021/acs.langmuir.5b02158,Stealth Effect of Biomolecular Corona on Nanoparticle Uptake by Immune Cells,2015,DOPG,No Modification,No Modification,No Modification,Organic,Lipid,N/A,Sphere,DLS,DI-H2O,136,100~150,DI-H2O,-25.6,-50~-10,Negative,0.04,0~0.1,Human Plasma,None,N/A,100,50~100,1,mg/mL,400,0.2,0~5,60,30~60,N,37,Centrifugation,14000,Not Reported,15,3,in vitro,Human,%-RPA,4,A084,A13,1.09439496,0.69511102,1.38997813,1.68259125
A085,A13,https://doi.org/10.1021/acs.langmuir.5b02158,Stealth Effect of Biomolecular Corona on Nanoparticle Uptake by Immune Cells,2015,Silica,No Modification,No Modification,No Modification,Inorganic,Silica,N/A,Sphere,DLS,DI-H2O,390,>150,DI-H2O,-22.4,-50~-10,Negative,0.89,>0.2,Human Plasma,None,N/A,100,50~100,1,mg/mL,400,0.2,0~5,60,30~60,N,37,Centrifugation,14000,Not Reported,15,3,in vitro,Human,%-RPA,4,A085,A13,0.84811503,0.15805903,0.43837812,0.67563221
A086,A14,https://doi.org/10.1021/acsami.7b16096,Ligand Size and Conformation Affect the Behavior of Nanoparticles Coated with in Vitro and in Vivo Protein Corona,2018,Polystyrene,PEG,Polymeric,Neutral,Organic,Polystyrene,N/A,Sphere,DLS,PBS,80.77,50~100,PBS,2.11,-10~+10,Neutral,0.15,0.1~0.2,Human Plasma,None,N/A,100,50~100,40,mg/mL,1000,4,0~5,60,30~60,Y,37,SEC,N/A,N/A,N/A,1,in vitro,Human,%-RPA,2,A086,A14,0,0.0036,na,0.0155
A087,A14,https://doi.org/10.1021/acsami.7b16096,Ligand Size and Conformation Affect the Behavior of Nanoparticles Coated with in Vitro and in Vivo Protein Corona,2018,Polystyrene,CHAIYPRH (LT7) peptide,Peptide,Positive,Organic,Polystyrene,N/A,Sphere,DLS,PBS,89.5,50~100,PBS,16.2,+10~+50,Positive,0.12,0.1~0.2,Human Plasma,None,N/A,100,50~100,40,mg/mL,1000,4,0~5,60,30~60,Y,37,SEC,N/A,N/A,N/A,1,in vitro,Human,%-RPA,2,A087,A14,0,0.0202,na,0.0172
A088,A14,https://doi.org/10.1021/acsami.7b16096,Ligand Size and Conformation Affect the Behavior of Nanoparticles Coated with in Vitro and in Vivo Protein Corona,2018,Polystyrene,"hrpyiahc, all D-form amino acids (DT7)",Amino Acid,Positive,Organic,Polystyrene,N/A,Sphere,DLS,PBS,83.61,50~100,PBS,17.1,+10~+50,Positive,0.15,0.1~0.2,Human Plasma,None,N/A,100,50~100,40,mg/mL,1000,4,0~5,60,30~60,Y,37,SEC,N/A,N/A,N/A,1,in vitro,Human,%-RPA,2,A088,A14,0,0.0055,na,0.0078
A089,A14,https://doi.org/10.1021/acsami.7b16096,Ligand Size and Conformation Affect the Behavior of Nanoparticles Coated with in Vitro and in Vivo Protein Corona,2018,Polystyrene,Transferrin,Peptide,Negative,Organic,Polystyrene,N/A,Sphere,DLS,PBS,92.47,50~100,PBS,1.25,-10~+10,Neutral,0.15,0.1~0.2,Human Plasma,None,N/A,100,50~100,40,mg/mL,1000,4,0~5,60,30~60,Y,37,SEC,N/A,N/A,N/A,1,in vitro,Human,%-RPA,2,A089,A14,0,0.0163,na,0.0155
A116,A17,https://doi.org/10.1038/nnano.2013.181,Rapid formation of plasma protein corona critically affects nanoparticle pathophysiology,2013,Silica,No Modification,No Modification,No Modification,Inorganic,Silica,N/A,Sphere,TEM,N/A,31.4,<50,Human Plasma,-25,-50~-10,Negative,Not Reported,Not Reported,Human Plasma,None,N/A,100,50~100,60,ug,Not Reported,0.06,0~5,0.5,<30,N,37,DG Centrifugation,15300,4,20,3,in vitro,Human,ppm,3,A116,A17,3054,0,72877,10254
A117,A17,https://doi.org/10.1038/nnano.2013.182,Rapid formation of plasma protein corona critically affects nanoparticle pathophysiology,2013,Silica,No Modification,No Modification,No Modification,Inorganic,Silica,N/A,Sphere,TEM,N/A,31.4,<50,Human Plasma,-25,-50~-10,Negative,Not Reported,Not Reported,Human Plasma,None,N/A,100,50~100,60,ug,Not Reported,0.06,0~5,2,<30,N,37,DG Centrifugation,15300,4,20,3,in vitro,Human,ppm,3,A117,A17,8244,0,55999,9555
A118,A17,https://doi.org/10.1038/nnano.2013.183,Rapid formation of plasma protein corona critically affects nanoparticle pathophysiology,2013,Silica,No Modification,No Modification,No Modification,Inorganic,Silica,N/A,Sphere,TEM,N/A,31.4,<50,Human Plasma,-25,-50~-10,Negative,Not Reported,Not Reported,Human Plasma,None,N/A,100,50~100,60,ug,Not Reported,0.06,0~5,5,<30,N,37,DG Centrifugation,15300,4,20,3,in vitro,Human,ppm,3,A118,A17,5510,0,47212,10049
A119,A17,https://doi.org/10.1038/nnano.2013.184,Rapid formation of plasma protein corona critically affects nanoparticle pathophysiology,2013,Silica,No Modification,No Modification,No Modification,Inorganic,Silica,N/A,Sphere,TEM,N/A,31.4,<50,Human Plasma,-25,-50~-10,Negative,Not Reported,Not Reported,Human Plasma,None,N/A,100,50~100,60,ug,Not Reported,0.06,0~5,15,<30,N,37,DG Centrifugation,15300,4,20,3,in vitro,Human,ppm,3,A119,A17,5910,0,38130,8843
A120,A17,https://doi.org/10.1038/nnano.2013.185,Rapid formation of plasma protein corona critically affects nanoparticle pathophysiology,2013,Silica,No Modification,No Modification,No Modification,Inorganic,Silica,N/A,Sphere,TEM,N/A,31.4,<50,Human Plasma,-25,-50~-10,Negative,Not Reported,Not Reported,Human Plasma,None,N/A,100,50~100,60,ug,Not Reported,0.06,0~5,30,30~60,N,37,DG Centrifugation,15300,4,20,3,in vitro,Human,ppm,3,A120,A17,4936,0,65465,9307
A121,A17,https://doi.org/10.1038/nnano.2013.186,Rapid formation of plasma protein corona critically affects nanoparticle pathophysiology,2013,Silica,No Modification,No Modification,No Modification,Inorganic,Silica,N/A,Sphere,TEM,N/A,31.4,<50,Human Plasma,-25,-50~-10,Negative,Not Reported,Not Reported,Human Plasma,None,N/A,100,50~100,60,ug,Not Reported,0.06,0~5,60,30~60,N,37,DG Centrifugation,15300,4,20,3,in vitro,Human,ppm,3,A121,A17,3422,0,57951,10857
A122,A17,https://doi.org/10.1038/nnano.2013.187,Rapid formation of plasma protein corona critically affects nanoparticle pathophysiology,2013,Silica,No Modification,No Modification,No Modification,Inorganic,Silica,N/A,Sphere,TEM,N/A,31.4,<50,Human Plasma,-25,-50~-10,Negative,Not Reported,Not Reported,Human Plasma,None,N/A,100,50~100,60,ug,Not Reported,0.06,0~5,120,>60,N,37,DG Centrifugation,15300,4,20,3,in vitro,Human,ppm,3,A122,A17,1568,0,24746,18931
A123,A17,https://doi.org/10.1038/nnano.2013.188,Rapid formation of plasma protein corona critically affects nanoparticle pathophysiology,2013,Polystyrene,No Modification,No Modification,No Modification,Organic,Polystyrene,N/A,Sphere,TEM,N/A,112,100~150,Human Plasma,-55,<-50,Negative,Not Reported,Not Reported,Human Plasma,None,N/A,100,50~100,600,ug,Not Reported,0.6,0~5,0.5,<30,N,37,DG Centrifugation,15300,4,20,3,in vitro,Human,ppm,3,A123,A17,2139,0,111057,9561
A124,A17,https://doi.org/10.1038/nnano.2013.189,Rapid formation of plasma protein corona critically affects nanoparticle pathophysiology,2013,Polystyrene,No Modification,No Modification,No Modification,Organic,Polystyrene,N/A,Sphere,TEM,N/A,112,100~150,Human Plasma,-55,<-50,Negative,Not Reported,Not Reported,Human Plasma,None,N/A,100,50~100,600,ug,Not Reported,0.6,0~5,2,<30,N,37,DG Centrifugation,15300,4,20,3,in vitro,Human,ppm,3,A124,A17,4207,0,66925,4220
A125,A17,https://doi.org/10.1038/nnano.2013.190,Rapid formation of plasma protein corona critically affects nanoparticle pathophysiology,2013,Polystyrene,No Modification,No Modification,No Modification,Organic,Polystyrene,N/A,Sphere,TEM,N/A,112,100~150,Human Plasma,-55,<-50,Negative,Not Reported,Not Reported,Human Plasma,None,N/A,100,50~100,600,ug,Not Reported,0.6,0~5,5,<30,N,37,DG Centrifugation,15300,4,20,3,in vitro,Human,ppm,3,A125,A17,6443,0,89790,4531
A126,A17,https://doi.org/10.1038/nnano.2013.191,Rapid formation of plasma protein corona critically affects nanoparticle pathophysiology,2013,Polystyrene,No Modification,No Modification,No Modification,Organic,Polystyrene,N/A,Sphere,TEM,N/A,112,100~150,Human Plasma,-55,<-50,Negative,Not Reported,Not Reported,Human Plasma,None,N/A,100,50~100,600,ug,Not Reported,0.6,0~5,15,<30,N,37,DG Centrifugation,15300,4,20,3,in vitro,Human,ppm,3,A126,A17,9580,0,80732,5194
A127,A17,https://doi.org/10.1038/nnano.2013.192,Rapid formation of plasma protein corona critically affects nanoparticle pathophysiology,2013,Polystyrene,No Modification,No Modification,No Modification,Organic,Polystyrene,N/A,Sphere,TEM,N/A,112,100~150,Human Plasma,-55,<-50,Negative,Not Reported,Not Reported,Human Plasma,None,N/A,100,50~100,600,ug,Not Reported,0.6,0~5,30,30~60,N,37,DG Centrifugation,15300,4,20,3,in vitro,Human,ppm,3,A127,A17,11380,0,56889,5559
A128,A17,https://doi.org/10.1038/nnano.2013.193,Rapid formation of plasma protein corona critically affects nanoparticle pathophysiology,2013,Polystyrene,No Modification,No Modification,No Modification,Organic,Polystyrene,N/A,Sphere,TEM,N/A,112,100~150,Human Plasma,-55,<-50,Negative,Not Reported,Not Reported,Human Plasma,None,N/A,100,50~100,600,ug,Not Reported,0.6,0~5,60,30~60,N,37,DG Centrifugation,15300,4,20,3,in vitro,Human,ppm,3,A128,A17,10993,0,63789,6276
A129,A17,https://doi.org/10.1038/nnano.2013.194,Rapid formation of plasma protein corona critically affects nanoparticle pathophysiology,2013,Polystyrene,No Modification,No Modification,No Modification,Organic,Polystyrene,N/A,Sphere,TEM,N/A,112,100~150,Human Plasma,-55,<-50,Negative,Not Reported,Not Reported,Human Plasma,None,N/A,100,50~100,600,ug,Not Reported,0.6,0~5,120,>60,N,37,DG Centrifugation,15300,4,20,3,in vitro,Human,ppm,3,A129,A17,11533,0,61045,6450
A130,A17,https://doi.org/10.1038/nnano.2013.195,Rapid formation of plasma protein corona critically affects nanoparticle pathophysiology,2013,Polystyrene,No Modification,No Modification,No Modification,Organic,Polystyrene,N/A,Sphere,TEM,N/A,115,100~150,Human Plasma,51,>+50,Positive,Not Reported,Not Reported,Human Plasma,None,N/A,100,50~100,600,ug,Not Reported,0.6,0~5,0.5,<30,N,37,DG Centrifugation,15300,4,20,3,in vitro,Human,ppm,3,A130,A17,4661,0,24535,10811
A131,A17,https://doi.org/10.1038/nnano.2013.196,Rapid formation of plasma protein corona critically affects nanoparticle pathophysiology,2013,Polystyrene,No Modification,No Modification,No Modification,Organic,Polystyrene,N/A,Sphere,TEM,N/A,115,100~150,Human Plasma,51,>+50,Positive,Not Reported,Not Reported,Human Plasma,None,N/A,100,50~100,600,ug,Not Reported,0.6,0~5,2,<30,N,37,DG Centrifugation,15300,4,20,3,in vitro,Human,ppm,3,A131,A17,6980,0,18522,23417
A132,A17,https://doi.org/10.1038/nnano.2013.197,Rapid formation of plasma protein corona critically affects nanoparticle pathophysiology,2013,Polystyrene,No Modification,No Modification,No Modification,Organic,Polystyrene,N/A,Sphere,TEM,N/A,115,100~150,Human Plasma,51,>+50,Positive,Not Reported,Not Reported,Human Plasma,None,N/A,100,50~100,600,ug,Not Reported,0.6,0~5,5,<30,N,37,DG Centrifugation,15300,4,20,3,in vitro,Human,ppm,3,A132,A17,7386,0,32796,41276
A133,A17,https://doi.org/10.1038/nnano.2013.198,Rapid formation of plasma protein corona critically affects nanoparticle pathophysiology,2013,Polystyrene,No Modification,No Modification,No Modification,Organic,Polystyrene,N/A,Sphere,TEM,N/A,115,100~150,Human Plasma,51,>+50,Positive,Not Reported,Not Reported,Human Plasma,None,N/A,100,50~100,600,ug,Not Reported,0.6,0~5,15,<30,N,37,DG Centrifugation,15300,4,20,3,in vitro,Human,ppm,3,A133,A17,7320,0,97337,44284
A134,A17,https://doi.org/10.1038/nnano.2013.199,Rapid formation of plasma protein corona critically affects nanoparticle pathophysiology,2013,Polystyrene,No Modification,No Modification,No Modification,Organic,Polystyrene,N/A,Sphere,TEM,N/A,115,100~150,Human Plasma,51,>+50,Positive,Not Reported,Not Reported,Human Plasma,None,N/A,100,50~100,600,ug,Not Reported,0.6,0~5,30,30~60,N,37,DG Centrifugation,15300,4,20,3,in vitro,Human,ppm,3,A134,A17,9459,0,59611,76096
A135,A17,https://doi.org/10.1038/nnano.2013.200,Rapid formation of plasma protein corona critically affects nanoparticle pathophysiology,2013,Polystyrene,No Modification,No Modification,No Modification,Organic,Polystyrene,N/A,Sphere,TEM,N/A,115,100~150,Human Plasma,51,>+50,Positive,Not Reported,Not Reported,Human Plasma,None,N/A,100,50~100,600,ug,Not Reported,0.6,0~5,60,30~60,N,37,DG Centrifugation,15300,4,20,3,in vitro,Human,ppm,3,A135,A17,5864,0,62011,45406
A136,A17,https://doi.org/10.1038/nnano.2013.201,Rapid formation of plasma protein corona critically affects nanoparticle pathophysiology,2013,Polystyrene,No Modification,No Modification,No Modification,Organic,Polystyrene,N/A,Sphere,TEM,N/A,115,100~150,Human Plasma,51,>+50,Positive,Not Reported,Not Reported,Human Plasma,None,N/A,100,50~100,600,ug,Not Reported,0.6,0~5,120,>60,N,37,DG Centrifugation,15300,4,20,3,in vitro,Human,ppm,3,A136,A17,6389,0,53920,40371
A137,A17,https://doi.org/10.1038/nnano.2013.181,Rapid formation of plasma protein corona critically affects nanoparticle pathophysiology,2013,Silica,No Modification,No Modification,No Modification,Inorganic,Silica,N/A,Sphere,DLS,Human Plasma,48,<50,Human Plasma,-25,-50~-10,Negative,Not Reported,Not Reported,Human Plasma,None,N/A,100,50~100,60,ug,Not Reported,0.06,0~5,0.5,<30,N,37,DG Centrifugation,15300,4,20,3,in vitro,Human,ppm,3,A137,A17,3054,0,72877,10254
A138,A17,https://doi.org/10.1038/nnano.2013.182,Rapid formation of plasma protein corona critically affects nanoparticle pathophysiology,2013,Silica,No Modification,No Modification,No Modification,Inorganic,Silica,N/A,Sphere,DLS,Human Plasma,48,<50,Human Plasma,-25,-50~-10,Negative,Not Reported,Not Reported,Human Plasma,None,N/A,100,50~100,60,ug,Not Reported,0.06,0~5,2,<30,N,37,DG Centrifugation,15300,4,20,3,in vitro,Human,ppm,3,A138,A17,8244,0,55999,9555
A139,A17,https://doi.org/10.1038/nnano.2013.183,Rapid formation of plasma protein corona critically affects nanoparticle pathophysiology,2013,Silica,No Modification,No Modification,No Modification,Inorganic,Silica,N/A,Sphere,DLS,Human Plasma,48,<50,Human Plasma,-25,-50~-10,Negative,Not Reported,Not Reported,Human Plasma,None,N/A,100,50~100,60,ug,Not Reported,0.06,0~5,5,<30,N,37,DG Centrifugation,15300,4,20,3,in vitro,Human,ppm,3,A139,A17,5510,0,47212,10049
A140,A17,https://doi.org/10.1038/nnano.2013.184,Rapid formation of plasma protein corona critically affects nanoparticle pathophysiology,2013,Silica,No Modification,No Modification,No Modification,Inorganic,Silica,N/A,Sphere,DLS,Human Plasma,48,<50,Human Plasma,-25,-50~-10,Negative,Not Reported,Not Reported,Human Plasma,None,N/A,100,50~100,60,ug,Not Reported,0.06,0~5,15,<30,N,37,DG Centrifugation,15300,4,20,3,in vitro,Human,ppm,3,A140,A17,5910,0,38130,8843
