Repository: choulab210/Meta-Analysis-of-Nanoparticle-and-Protein-Corona-Interactions-in-Biological-Media

# PMeta-Analysis of Nanoparticle and Protein Corona Interactions in Biological Media

# -*- coding: utf-8 -*-

# Meta-Analysis of Nanoparticle and Protein Corona Interactions in Biological Media
This repository contains all raw data and Python code files for the project entitled  
**"Meta-Analysis of Nanoparticle and Protein Corona Interactions in Biological Media"**

## Respository Structure
Within the **`Code`** folder there are 2 Python scripts: `Prediction_Models` and `Uniprot_Extraction`. Their respective datasets can be found in the **`Datasets`** subfolder.

  ### 1. `Prediction Models`

File: Datasets/PC-DB_for_Meta-Analysis.csv (part 2 of 7)
NP Entry ID,Study ID,DOI,Title,Year,Core NP Material,Surface Modification,Modification Type,Modification Charge,NP Type,NP Sub-Type,Lipid Core Molar Ratio,NP Shape,Size Method,HD Solvent,Size (nm),Size Group,Zeta Potential Solvent,Zeta Potential (mV),Zeta Potential Group,Zeta Potential Charge,PDI,PDI Group,Incubation Protein Source,Incubation Media Additives,Incubation Media,Incubation Protein Concentration (%-v/v),Plasma Concentation Group,NP Solution Concentration,NP Solution Concentration Units,Dispersion medium Volume (µL),Final NP Incubation Mass (mg),Mass Group,Incubation time (min),Incubation time Group,Shaking or AgitationDuring Incubation,Incubation Temp (°C),NP-PC Isolation Method,Extraction Centrifugation Speed (xg),Isolation Temperature (°C),Extraction Centrifugation Time (min),Number of Washing Steps,Exposure type,Species,Protein Composition Units,No Proteins Identified,Protein Entry No,Study ID,APOE,APOB,CO3,CLUS
A141,A17,https://doi.org/10.1038/nnano.2013.185,Rapid formation of plasma protein corona critically affects nanoparticle pathophysiology,2013,Silica,No Modification,No Modification,No Modification,Inorganic,Silica,N/A,Sphere,DLS,Human Plasma,48,<50,Human Plasma,-25,-50~-10,Negative,Not Reported,Not Reported,Human Plasma,None,N/A,100,50~100,60,ug,Not Reported,0.06,0~5,30,30~60,N,37,DG Centrifugation,15300,4,20,3,in vitro,Human,ppm,3,A141,A17,4936,0,65465,9307
A142,A17,https://doi.org/10.1038/nnano.2013.186,Rapid formation of plasma protein corona critically affects nanoparticle pathophysiology,2013,Silica,No Modification,No Modification,No Modification,Inorganic,Silica,N/A,Sphere,DLS,Human Plasma,48,<50,Human Plasma,-25,-50~-10,Negative,Not Reported,Not Reported,Human Plasma,None,N/A,100,50~100,60,ug,Not Reported,0.06,0~5,60,30~60,N,37,DG Centrifugation,15300,4,20,3,in vitro,Human,ppm,3,A142,A17,3422,0,57951,10857
A143,A17,https://doi.org/10.1038/nnano.2013.187,Rapid formation of plasma protein corona critically affects nanoparticle pathophysiology,2013,Silica,No Modification,No Modification,No Modification,Inorganic,Silica,N/A,Sphere,DLS,Human Plasma,48,<50,Human Plasma,-25,-50~-10,Negative,Not Reported,Not Reported,Human Plasma,None,N/A,100,50~100,60,ug,Not Reported,0.06,0~5,120,>60,N,37,DG Centrifugation,15300,4,20,3,in vitro,Human,ppm,3,A143,A17,1568,0,24746,18931
A144,A17,https://doi.org/10.1038/nnano.2013.188,Rapid formation of plasma protein corona critically affects nanoparticle pathophysiology,2013,Polystyrene,No Modification,No Modification,No Modification,Organic,Polystyrene,N/A,Sphere,DLS,Human Plasma,126,100~150,Human Plasma,-55,<-50,Negative,Not Reported,Not Reported,Human Plasma,None,N/A,100,50~100,600,ug,Not Reported,0.6,0~5,0.5,<30,N,37,DG Centrifugation,15300,4,20,3,in vitro,Human,ppm,3,A144,A17,2139,0,111057,9561
A145,A17,https://doi.org/10.1038/nnano.2013.189,Rapid formation of plasma protein corona critically affects nanoparticle pathophysiology,2013,Polystyrene,No Modification,No Modification,No Modification,Organic,Polystyrene,N/A,Sphere,DLS,Human Plasma,126,100~150,Human Plasma,-55,<-50,Negative,Not Reported,Not Reported,Human Plasma,None,N/A,100,50~100,600,ug,Not Reported,0.6,0~5,2,<30,N,37,DG Centrifugation,15300,4,20,3,in vitro,Human,ppm,3,A145,A17,4207,0,66925,4220
A146,A17,https://doi.org/10.1038/nnano.2013.190,Rapid formation of plasma protein corona critically affects nanoparticle pathophysiology,2013,Polystyrene,No Modification,No Modification,No Modification,Organic,Polystyrene,N/A,Sphere,DLS,Human Plasma,126,100~150,Human Plasma,-55,<-50,Negative,Not Reported,Not Reported,Human Plasma,None,N/A,100,50~100,600,ug,Not Reported,0.6,0~5,5,<30,N,37,DG Centrifugation,15300,4,20,3,in vitro,Human,ppm,3,A146,A17,6443,0,89790,4531
A147,A17,https://doi.org/10.1038/nnano.2013.191,Rapid formation of plasma protein corona critically affects nanoparticle pathophysiology,2013,Polystyrene,No Modification,No Modification,No Modification,Organic,Polystyrene,N/A,Sphere,DLS,Human Plasma,126,100~150,Human Plasma,-55,<-50,Negative,Not Reported,Not Reported,Human Plasma,None,N/A,100,50~100,600,ug,Not Reported,0.6,0~5,15,<30,N,37,DG Centrifugation,15300,4,20,3,in vitro,Human,ppm,3,A147,A17,9580,0,80732,5194
A148,A17,https://doi.org/10.1038/nnano.2013.192,Rapid formation of plasma protein corona critically affects nanoparticle pathophysiology,2013,Polystyrene,No Modification,No Modification,No Modification,Organic,Polystyrene,N/A,Sphere,DLS,Human Plasma,126,100~150,Human Plasma,-55,<-50,Negative,Not Reported,Not Reported,Human Plasma,None,N/A,100,50~100,600,ug,Not Reported,0.6,0~5,30,30~60,N,37,DG Centrifugation,15300,4,20,3,in vitro,Human,ppm,3,A148,A17,11380,0,56889,5559
A149,A17,https://doi.org/10.1038/nnano.2013.193,Rapid formation of plasma protein corona critically affects nanoparticle pathophysiology,2013,Polystyrene,No Modification,No Modification,No Modification,Organic,Polystyrene,N/A,Sphere,DLS,Human Plasma,126,100~150,Human Plasma,-55,<-50,Negative,Not Reported,Not Reported,Human Plasma,None,N/A,100,50~100,600,ug,Not Reported,0.6,0~5,60,30~60,N,37,DG Centrifugation,15300,4,20,3,in vitro,Human,ppm,3,A149,A17,10993,0,63789,6276
A150,A17,https://doi.org/10.1038/nnano.2013.194,Rapid formation of plasma protein corona critically affects nanoparticle pathophysiology,2013,Polystyrene,No Modification,No Modification,No Modification,Organic,Polystyrene,N/A,Sphere,DLS,Human Plasma,126,100~150,Human Plasma,-55,<-50,Negative,Not Reported,Not Reported,Human Plasma,None,N/A,100,50~100,600,ug,Not Reported,0.6,0~5,120,>60,N,37,DG Centrifugation,15300,4,20,3,in vitro,Human,ppm,3,A150,A17,11533,0,61045,6450
A151,A17,https://doi.org/10.1038/nnano.2013.195,Rapid formation of plasma protein corona critically affects nanoparticle pathophysiology,2013,Polystyrene,No Modification,No Modification,No Modification,Organic,Polystyrene,N/A,Sphere,DLS,Human Plasma,156,>150,Human Plasma,51,>+50,Positive,Not Reported,Not Reported,Human Plasma,None,N/A,100,50~100,600,ug,Not Reported,0.6,0~5,0.5,<30,N,37,DG Centrifugation,15300,4,20,3,in vitro,Human,ppm,3,A151,A17,4661,0,24535,10811
A152,A17,https://doi.org/10.1038/nnano.2013.196,Rapid formation of plasma protein corona critically affects nanoparticle pathophysiology,2013,Polystyrene,No Modification,No Modification,No Modification,Organic,Polystyrene,N/A,Sphere,DLS,Human Plasma,156,>150,Human Plasma,51,>+50,Positive,Not Reported,Not Reported,Human Plasma,None,N/A,100,50~100,600,ug,Not Reported,0.6,0~5,2,<30,N,37,DG Centrifugation,15300,4,20,3,in vitro,Human,ppm,3,A152,A17,6980,0,18522,23417
A153,A17,https://doi.org/10.1038/nnano.2013.197,Rapid formation of plasma protein corona critically affects nanoparticle pathophysiology,2013,Polystyrene,No Modification,No Modification,No Modification,Organic,Polystyrene,N/A,Sphere,DLS,Human Plasma,156,>150,Human Plasma,51,>+50,Positive,Not Reported,Not Reported,Human Plasma,None,N/A,100,50~100,600,ug,Not Reported,0.6,0~5,5,<30,N,37,DG Centrifugation,15300,4,20,3,in vitro,Human,ppm,3,A153,A17,7386,0,32796,41276
A154,A17,https://doi.org/10.1038/nnano.2013.198,Rapid formation of plasma protein corona critically affects nanoparticle pathophysiology,2013,Polystyrene,No Modification,No Modification,No Modification,Organic,Polystyrene,N/A,Sphere,DLS,Human Plasma,156,>150,Human Plasma,51,>+50,Positive,Not Reported,Not Reported,Human Plasma,None,N/A,100,50~100,600,ug,Not Reported,0.6,0~5,15,<30,N,37,DG Centrifugation,15300,4,20,3,in vitro,Human,ppm,3,A154,A17,7320,0,97337,44284
A155,A17,https://doi.org/10.1038/nnano.2013.199,Rapid formation of plasma protein corona critically affects nanoparticle pathophysiology,2013,Polystyrene,No Modification,No Modification,No Modification,Organic,Polystyrene,N/A,Sphere,DLS,Human Plasma,156,>150,Human Plasma,51,>+50,Positive,Not Reported,Not Reported,Human Plasma,None,N/A,100,50~100,600,ug,Not Reported,0.6,0~5,30,30~60,N,37,DG Centrifugation,15300,4,20,3,in vitro,Human,ppm,3,A155,A17,9459,0,59611,76096
A156,A17,https://doi.org/10.1038/nnano.2013.200,Rapid formation of plasma protein corona critically affects nanoparticle pathophysiology,2013,Polystyrene,No Modification,No Modification,No Modification,Organic,Polystyrene,N/A,Sphere,DLS,Human Plasma,156,>150,Human Plasma,51,>+50,Positive,Not Reported,Not Reported,Human Plasma,None,N/A,100,50~100,600,ug,Not Reported,0.6,0~5,60,30~60,N,37,DG Centrifugation,15300,4,20,3,in vitro,Human,ppm,3,A156,A17,5864,0,62011,45406
A157,A17,https://doi.org/10.1038/nnano.2013.201,Rapid formation of plasma protein corona critically affects nanoparticle pathophysiology,2013,Polystyrene,No Modification,No Modification,No Modification,Organic,Polystyrene,N/A,Sphere,DLS,Human Plasma,156,>150,Human Plasma,51,>+50,Positive,Not Reported,Not Reported,Human Plasma,None,N/A,100,50~100,600,ug,Not Reported,0.6,0~5,120,>60,N,37,DG Centrifugation,15300,4,20,3,in vitro,Human,ppm,3,A157,A17,6389,0,53920,40371
A158,A17,https://doi.org/10.1038/nnano.2013.201,Rapid formation of plasma protein corona critically affects nanoparticle pathophysiology,2013,Silica,NH2,Amines,Positive,Inorganic,Silica,N/A,Sphere,TEM,N/A,30.2,<50,Human Plasma,-10,-10~+10,Neutral,Not Reported,Not Reported,Human Plasma,None,N/A,100,50~100,60,ug,Not Reported,0.06,0~5,0.5,<30,N,37,DG Centrifugation,15300,4,20,3,in vitro,Human,ppm,4,A158,A17,6270,186876,48992,5009
A159,A17,https://doi.org/10.1038/nnano.2013.202,Rapid formation of plasma protein corona critically affects nanoparticle pathophysiology,2013,Silica,NH2,Amines,Positive,Inorganic,Silica,N/A,Sphere,TEM,N/A,30.2,<50,Human Plasma,-10,-10~+10,Neutral,Not Reported,Not Reported,Human Plasma,None,N/A,100,50~100,60,ug,Not Reported,0.06,0~5,2,<30,N,37,DG Centrifugation,15300,4,20,3,in vitro,Human,ppm,4,A159,A17,6279,175657,48238,5834
A160,A17,https://doi.org/10.1038/nnano.2013.203,Rapid formation of plasma protein corona critically affects nanoparticle pathophysiology,2013,Silica,NH2,Amines,Positive,Inorganic,Silica,N/A,Sphere,TEM,N/A,30.2,<50,Human Plasma,-10,-10~+10,Neutral,Not Reported,Not Reported,Human Plasma,None,N/A,100,50~100,60,ug,Not Reported,0.06,0~5,5,<30,N,37,DG Centrifugation,15300,4,20,3,in vitro,Human,ppm,4,A160,A17,5567,167790,49238,3177
A161,A17,https://doi.org/10.1038/nnano.2013.204,Rapid formation of plasma protein corona critically affects nanoparticle pathophysiology,2013,Silica,NH2,Amines,Positive,Inorganic,Silica,N/A,Sphere,TEM,N/A,30.2,<50,Human Plasma,-10,-10~+10,Neutral,Not Reported,Not Reported,Human Plasma,None,N/A,100,50~100,60,ug,Not Reported,0.06,0~5,15,<30,N,37,DG Centrifugation,15300,4,20,3,in vitro,Human,ppm,4,A161,A17,5889,164478,46473,4318
A162,A17,https://doi.org/10.1038/nnano.2013.205,Rapid formation of plasma protein corona critically affects nanoparticle pathophysiology,2013,Silica,NH2,Amines,Positive,Inorganic,Silica,N/A,Sphere,TEM,N/A,30.2,<50,Human Plasma,-10,-10~+10,Neutral,Not Reported,Not Reported,Human Plasma,None,N/A,100,50~100,60,ug,Not Reported,0.06,0~5,30,30~60,N,37,DG Centrifugation,15300,4,20,3,in vitro,Human,ppm,4,A162,A17,5549,158498,48532,3616
A163,A17,https://doi.org/10.1038/nnano.2013.206,Rapid formation of plasma protein corona critically affects nanoparticle pathophysiology,2013,Silica,NH2,Amines,Positive,Inorganic,Silica,N/A,Sphere,TEM,N/A,30.2,<50,Human Plasma,-10,-10~+10,Neutral,Not Reported,Not Reported,Human Plasma,None,N/A,100,50~100,60,ug,Not Reported,0.06,0~5,60,30~60,N,37,DG Centrifugation,15300,4,20,3,in vitro,Human,ppm,4,A163,A17,5958,169575,54981,3160
A164,A17,https://doi.org/10.1038/nnano.2013.207,Rapid formation of plasma protein corona critically affects nanoparticle pathophysiology,2013,Silica,NH2,Amines,Positive,Inorganic,Silica,N/A,Sphere,TEM,N/A,30.2,<50,Human Plasma,-10,-10~+10,Neutral,Not Reported,Not Reported,Human Plasma,None,N/A,100,50~100,60,ug,Not Reported,0.06,0~5,120,>60,N,37,DG Centrifugation,15300,4,20,3,in vitro,Human,ppm,4,A164,A17,6026,176401,53727,3066
A165,A17,https://doi.org/10.1038/nnano.2013.208,Rapid formation of plasma protein corona critically affects nanoparticle pathophysiology,2013,Silica,NH2,Amines,Positive,Inorganic,Silica,N/A,Sphere,TEM,N/A,30.2,<50,Human Plasma,-10,-10~+10,Neutral,Not Reported,Not Reported,Human Plasma,None,N/A,100,50~100,60,ug,Not Reported,0.06,0~5,240,>60,N,37,DG Centrifugation,15300,4,20,3,in vitro,Human,ppm,4,A165,A17,6458,182267,52033,4671
A166,A17,https://doi.org/10.1038/nnano.2013.209,Rapid formation of plasma protein corona critically affects nanoparticle pathophysiology,2013,Silica,NH2,Amines,Positive,Inorganic,Silica,N/A,Sphere,TEM,N/A,30.2,<50,Human Plasma,-10,-10~+10,Neutral,Not Reported,Not Reported,Human Plasma,None,N/A,100,50~100,60,ug,Not Reported,0.06,0~5,480,>60,N,37,DG Centrifugation,15300,4,20,3,in vitro,Human,ppm,4,A166,A17,6475,190608,50193,4455
A167,A17,https://doi.org/10.1038/nnano.2013.210,Rapid formation of plasma protein corona critically affects nanoparticle pathophysiology,2013,Silica,COOH,Carboxylic Acids,Negative,Inorganic,Silica,N/A,Sphere,TEM,N/A,27.2,<50,Human Plasma,-18,-50~-10,Negative,Not Reported,Not Reported,Human Plasma,None,N/A,100,50~100,60,ug,Not Reported,0.06,0~5,0.5,<30,N,37,DG Centrifugation,15300,4,20,3,in vitro,Human,ppm,4,A167,A17,5167,120090,55819,3162
A168,A17,https://doi.org/10.1038/nnano.2013.211,Rapid formation of plasma protein corona critically affects nanoparticle pathophysiology,2013,Silica,COOH,Carboxylic Acids,Negative,Inorganic,Silica,N/A,Sphere,TEM,N/A,27.2,<50,Human Plasma,-18,-50~-10,Negative,Not Reported,Not Reported,Human Plasma,None,N/A,100,50~100,60,ug,Not Reported,0.06,0~5,2,<30,N,37,DG Centrifugation,15300,4,20,3,in vitro,Human,ppm,4,A168,A17,4774,103680,57141,3062
A169,A17,https://doi.org/10.1038/nnano.2013.212,Rapid formation of plasma protein corona critically affects nanoparticle pathophysiology,2013,Silica,COOH,Carboxylic Acids,Negative,Inorganic,Silica,N/A,Sphere,TEM,N/A,27.2,<50,Human Plasma,-18,-50~-10,Negative,Not Reported,Not Reported,Human Plasma,None,N/A,100,50~100,60,ug,Not Reported,0.06,0~5,5,<30,N,37,DG Centrifugation,15300,4,20,3,in vitro,Human,ppm,4,A169,A17,5357,147268,55701,2013
A170,A17,https://doi.org/10.1038/nnano.2013.213,Rapid formation of plasma protein corona critically affects nanoparticle pathophysiology,2013,Silica,COOH,Carboxylic Acids,Negative,Inorganic,Silica,N/A,Sphere,TEM,N/A,27.2,<50,Human Plasma,-18,-50~-10,Negative,Not Reported,Not Reported,Human Plasma,None,N/A,100,50~100,60,ug,Not Reported,0.06,0~5,15,<30,N,37,DG Centrifugation,15300,4,20,3,in vitro,Human,ppm,4,A170,A17,5669,161709,49352,2658
A171,A17,https://doi.org/10.1038/nnano.2013.214,Rapid formation of plasma protein corona critically affects nanoparticle pathophysiology,2013,Silica,COOH,Carboxylic Acids,Negative,Inorganic,Silica,N/A,Sphere,TEM,N/A,27.2,<50,Human Plasma,-18,-50~-10,Negative,Not Reported,Not Reported,Human Plasma,None,N/A,100,50~100,60,ug,Not Reported,0.06,0~5,30,30~60,N,37,DG Centrifugation,15300,4,20,3,in vitro,Human,ppm,4,A171,A17,5615,153620,46910,2631
A172,A17,https://doi.org/10.1038/nnano.2013.215,Rapid formation of plasma protein corona critically affects nanoparticle pathophysiology,2013,Silica,COOH,Carboxylic Acids,Negative,Inorganic,Silica,N/A,Sphere,TEM,N/A,27.2,<50,Human Plasma,-18,-50~-10,Negative,Not Reported,Not Reported,Human Plasma,None,N/A,100,50~100,60,ug,Not Reported,0.06,0~5,60,30~60,N,37,DG Centrifugation,15300,4,20,3,in vitro,Human,ppm,4,A172,A17,5483,150166,54406,2345
A173,A17,https://doi.org/10.1038/nnano.2013.216,Rapid formation of plasma protein corona critically affects nanoparticle pathophysiology,2013,Silica,COOH,Carboxylic Acids,Negative,Inorganic,Silica,N/A,Sphere,TEM,N/A,27.2,<50,Human Plasma,-18,-50~-10,Negative,Not Reported,Not Reported,Human Plasma,None,N/A,100,50~100,60,ug,Not Reported,0.06,0~5,120,>60,N,37,DG Centrifugation,15300,4,20,3,in vitro,Human,ppm,4,A173,A17,5553,146440,50479,3828
A174,A17,https://doi.org/10.1038/nnano.2013.217,Rapid formation of plasma protein corona critically affects nanoparticle pathophysiology,2013,Silica,COOH,Carboxylic Acids,Negative,Inorganic,Silica,N/A,Sphere,TEM,N/A,27.2,<50,Human Plasma,-18,-50~-10,Negative,Not Reported,Not Reported,Human Plasma,None,N/A,100,50~100,60,ug,Not Reported,0.06,0~5,240,>60,N,37,DG Centrifugation,15300,4,20,3,in vitro,Human,ppm,4,A174,A17,5863,158221,47152,3955
A175,A17,https://doi.org/10.1038/nnano.2013.218,Rapid formation of plasma protein corona critically affects nanoparticle pathophysiology,2013,Silica,COOH,Carboxylic Acids,Negative,Inorganic,Silica,N/A,Sphere,TEM,N/A,27.2,<50,Human Plasma,-18,-50~-10,Negative,Not Reported,Not Reported,Human Plasma,None,N/A,100,50~100,60,ug,Not Reported,0.06,0~5,480,>60,N,37,DG Centrifugation,15300,4,20,3,in vitro,Human,ppm,4,A175,A17,5868,178347,42958,3880
A176,A17,https://doi.org/10.1038/nnano.2013.219,Rapid formation of plasma protein corona critically affects nanoparticle pathophysiology,2013,Silica,No Modification,No Modification,No Modification,Inorganic,Silica,N/A,Sphere,TEM,N/A,31.6,<50,Human Plasma,-15,-50~-10,Negative,Not Reported,Not Reported,Human Plasma,None,N/A,100,50~100,60,ug,Not Reported,0.06,0~5,0.5,<30,N,37,DG Centrifugation,15300,4,20,3,in vitro,Human,ppm,4,A176,A17,6134,87271,64142,5676
A177,A17,https://doi.org/10.1038/nnano.2013.220,Rapid formation of plasma protein corona critically affects nanoparticle pathophysiology,2013,Silica,No Modification,No Modification,No Modification,Inorganic,Silica,N/A,Sphere,TEM,N/A,31.6,<50,Human Plasma,-15,-50~-10,Negative,Not Reported,Not Reported,Human Plasma,None,N/A,100,50~100,60,ug,Not Reported,0.06,0~5,2,<30,N,37,DG Centrifugation,15300,4,20,3,in vitro,Human,ppm,4,A177,A17,8159,92179,63791,6634
A178,A17,https://doi.org/10.1038/nnano.2013.221,Rapid formation of plasma protein corona critically affects nanoparticle pathophysiology,2013,Silica,No Modification,No Modification,No Modification,Inorganic,Silica,N/A,Sphere,TEM,N/A,31.6,<50,Human Plasma,-15,-50~-10,Negative,Not Reported,Not Reported,Human Plasma,None,N/A,100,50~100,60,ug,Not Reported,0.06,0~5,5,<30,N,37,DG Centrifugation,15300,4,20,3,in vitro,Human,ppm,4,A178,A17,9919,110443,52030,7428
A179,A17,https://doi.org/10.1038/nnano.2013.222,Rapid formation of plasma protein corona critically affects nanoparticle pathophysiology,2013,Silica,No Modification,No Modification,No Modification,Inorganic,Silica,N/A,Sphere,TEM,N/A,31.6,<50,Human Plasma,-15,-50~-10,Negative,Not Reported,Not Reported,Human Plasma,None,N/A,100,50~100,60,ug,Not Reported,0.06,0~5,15,<30,N,37,DG Centrifugation,15300,4,20,3,in vitro,Human,ppm,4,A179,A17,9615,153378,48897,5728
A180,A17,https://doi.org/10.1038/nnano.2013.223,Rapid formation of plasma protein corona critically affects nanoparticle pathophysiology,2013,Silica,No Modification,No Modification,No Modification,Inorganic,Silica,N/A,Sphere,TEM,N/A,31.6,<50,Human Plasma,-15,-50~-10,Negative,Not Reported,Not Reported,Human Plasma,None,N/A,100,50~100,60,ug,Not Reported,0.06,0~5,30,30~60,N,37,DG Centrifugation,15300,4,20,3,in vitro,Human,ppm,4,A180,A17,9948,148351,44685,6924
A181,A17,https://doi.org/10.1038/nnano.2013.224,Rapid formation of plasma protein corona critically affects nanoparticle pathophysiology,2013,Silica,No Modification,No Modification,No Modification,Inorganic,Silica,N/A,Sphere,TEM,N/A,31.6,<50,Human Plasma,-15,-50~-10,Negative,Not Reported,Not Reported,Human Plasma,None,N/A,100,50~100,60,ug,Not Reported,0.06,0~5,60,30~60,N,37,DG Centrifugation,15300,4,20,3,in vitro,Human,ppm,4,A181,A17,10001,142436,45961,6355
A182,A17,https://doi.org/10.1038/nnano.2013.225,Rapid formation of plasma protein corona critically affects nanoparticle pathophysiology,2013,Silica,No Modification,No Modification,No Modification,Inorganic,Silica,N/A,Sphere,TEM,N/A,31.6,<50,Human Plasma,-15,-50~-10,Negative,Not Reported,Not Reported,Human Plasma,None,N/A,100,50~100,60,ug,Not Reported,0.06,0~5,120,>60,N,37,DG Centrifugation,15300,4,20,3,in vitro,Human,ppm,4,A182,A17,10712,128625,38155,7193
A183,A17,https://doi.org/10.1038/nnano.2013.226,Rapid formation of plasma protein corona critically affects nanoparticle pathophysiology,2013,Silica,No Modification,No Modification,No Modification,Inorganic,Silica,N/A,Sphere,TEM,N/A,31.6,<50,Human Plasma,-15,-50~-10,Negative,Not Reported,Not Reported,Human Plasma,None,N/A,100,50~100,60,ug,Not Reported,0.06,0~5,240,>60,N,37,DG Centrifugation,15300,4,20,3,in vitro,Human,ppm,4,A183,A17,10546,159330,35565,7087
A184,A17,https://doi.org/10.1038/nnano.2013.227,Rapid formation of plasma protein corona critically affects nanoparticle pathophysiology,2013,Silica,No Modification,No Modification,No Modification,Inorganic,Silica,N/A,Sphere,TEM,N/A,31.6,<50,Human Plasma,-15,-50~-10,Negative,Not Reported,Not Reported,Human Plasma,None,N/A,100,50~100,60,ug,Not Reported,0.06,0~5,480,>60,N,37,DG Centrifugation,15300,4,20,3,in vitro,Human,ppm,4,A184,A17,8988,160950,31572,7797
A185,A17,https://doi.org/10.1038/nnano.2013.228,Rapid formation of plasma protein corona critically affects nanoparticle pathophysiology,2013,Silica,NH2,Amines,Positive,Inorganic,Silica,N/A,Sphere,TEM,N/A,144.8,100~150,Human Plasma,-18,-50~-10,Negative,Not Reported,Not Reported,Human Plasma,None,N/A,100,50~100,60,ug,Not Reported,0.06,0~5,0.5,<30,N,37,DG Centrifugation,15300,4,20,3,in vitro,Human,ppm,4,A185,A17,8610,58115,54830,5691
A186,A17,https://doi.org/10.1038/nnano.2013.229,Rapid formation of plasma protein corona critically affects nanoparticle pathophysiology,2013,Silica,NH2,Amines,Positive,Inorganic,Silica,N/A,Sphere,TEM,N/A,144.8,100~150,Human Plasma,-18,-50~-10,Negative,Not Reported,Not Reported,Human Plasma,None,N/A,100,50~100,60,ug,Not Reported,0.06,0~5,2,<30,N,37,DG Centrifugation,15300,4,20,3,in vitro,Human,ppm,4,A186,A17,8334,54295,53790,4930
A187,A17,https://doi.org/10.1038/nnano.2013.230,Rapid formation of plasma protein corona critically affects nanoparticle pathophysiology,2013,Silica,NH2,Amines,Positive,Inorganic,Silica,N/A,Sphere,TEM,N/A,144.8,100~150,Human Plasma,-18,-50~-10,Negative,Not Reported,Not Reported,Human Plasma,None,N/A,100,50~100,60,ug,Not Reported,0.06,0~5,5,<30,N,37,DG Centrifugation,15300,4,20,3,in vitro,Human,ppm,4,A187,A17,9307,60682,49130,5333
A188,A17,https://doi.org/10.1038/nnano.2013.231,Rapid formation of plasma protein corona critically affects nanoparticle pathophysiology,2013,Silica,NH2,Amines,Positive,Inorganic,Silica,N/A,Sphere,TEM,N/A,144.8,100~150,Human Plasma,-18,-50~-10,Negative,Not Reported,Not Reported,Human Plasma,None,N/A,100,50~100,60,ug,Not Reported,0.06,0~5,15,<30,N,37,DG Centrifugation,15300,4,20,3,in vitro,Human,ppm,4,A188,A17,11785,56483,61347,5465
A189,A17,https://doi.org/10.1038/nnano.2013.232,Rapid formation of plasma protein corona critically affects nanoparticle pathophysiology,2013,Silica,NH2,Amines,Positive,Inorganic,Silica,N/A,Sphere,TEM,N/A,144.8,100~150,Human Plasma,-18,-50~-10,Negative,Not Reported,Not Reported,Human Plasma,None,N/A,100,50~100,60,ug,Not Reported,0.06,0~5,30,30~60,N,37,DG Centrifugation,15300,4,20,3,in vitro,Human,ppm,4,A189,A17,11729,75230,55294,4844
A190,A17,https://doi.org/10.1038/nnano.2013.233,Rapid formation of plasma protein corona critically affects nanoparticle pathophysiology,2013,Silica,NH2,Amines,Positive,Inorganic,Silica,N/A,Sphere,TEM,N/A,144.8,100~150,Human Plasma,-18,-50~-10,Negative,Not Reported,Not Reported,Human Plasma,None,N/A,100,50~100,60,ug,Not Reported,0.06,0~5,60,30~60,N,37,DG Centrifugation,15300,4,20,3,in vitro,Human,ppm,4,A190,A17,11336,65222,27705,4949
A191,A17,https://doi.org/10.1038/nnano.2013.234,Rapid formation of plasma protein corona critically affects nanoparticle pathophysiology,2013,Silica,NH2,Amines,Positive,Inorganic,Silica,N/A,Sphere,TEM,N/A,144.8,100~150,Human Plasma,-18,-50~-10,Negative,Not Reported,Not Reported,Human Plasma,None,N/A,100,50~100,60,ug,Not Reported,0.06,0~5,120,>60,N,37,DG Centrifugation,15300,4,20,3,in vitro,Human,ppm,4,A191,A17,11669,54682,34586,10688
A192,A17,https://doi.org/10.1038/nnano.2013.235,Rapid formation of plasma protein corona critically affects nanoparticle pathophysiology,2013,Silica,NH2,Amines,Positive,Inorganic,Silica,N/A,Sphere,TEM,N/A,144.8,100~150,Human Plasma,-18,-50~-10,Negative,Not Reported,Not Reported,Human Plasma,None,N/A,100,50~100,60,ug,Not Reported,0.06,0~5,240,>60,N,37,DG Centrifugation,15300,4,20,3,in vitro,Human,ppm,4,A192,A17,9808,139619,34251,7503
A193,A17,https://doi.org/10.1038/nnano.2013.236,Rapid formation of plasma protein corona critically affects nanoparticle pathophysiology,2013,Silica,NH2,Amines,Positive,Inorganic,Silica,N/A,Sphere,TEM,N/A,144.8,100~150,Human Plasma,-18,-50~-10,Negative,Not Reported,Not Reported,Human Plasma,None,N/A,100,50~100,60,ug,Not Reported,0.06,0~5,480,>60,N,37,DG Centrifugation,15300,4,20,3,in vitro,Human,ppm,4,A193,A17,9021,128116,21889,7400
A194,A17,https://doi.org/10.1038/nnano.2013.237,Rapid formation of plasma protein corona critically affects nanoparticle pathophysiology,2013,Silica,COOH,Carboxylic Acids,Negative,Inorganic,Silica,N/A,Sphere,TEM,N/A,129,100~150,Human Plasma,-28,-50~-10,Negative,Not Reported,Not Reported,Human Plasma,None,N/A,100,50~100,60,ug,Not Reported,0.06,0~5,0.5,<30,N,37,DG Centrifugation,15300,4,20,3,in vitro,Human,ppm,4,A194,A17,6971,79646,61145,5285
A195,A17,https://doi.org/10.1038/nnano.2013.238,Rapid formation of plasma protein corona critically affects nanoparticle pathophysiology,2013,Silica,COOH,Carboxylic Acids,Negative,Inorganic,Silica,N/A,Sphere,TEM,N/A,129,100~150,Human Plasma,-28,-50~-10,Negative,Not Reported,Not Reported,Human Plasma,None,N/A,100,50~100,60,ug,Not Reported,0.06,0~5,2,<30,N,37,DG Centrifugation,15300,4,20,3,in vitro,Human,ppm,4,A195,A17,5922,72147,61824,3825
A196,A17,https://doi.org/10.1038/nnano.2013.239,Rapid formation of plasma protein corona critically affects nanoparticle pathophysiology,2013,Silica,COOH,Carboxylic Acids,Negative,Inorganic,Silica,N/A,Sphere,TEM,N/A,129,100~150,Human Plasma,-28,-50~-10,Negative,Not Reported,Not Reported,Human Plasma,None,N/A,100,50~100,60,ug,Not Reported,0.06,0~5,5,<30,N,37,DG Centrifugation,15300,4,20,3,in vitro,Human,ppm,4,A196,A17,7274,72166,49807,6213
A197,A17,https://doi.org/10.1038/nnano.2013.240,Rapid formation of plasma protein corona critically affects nanoparticle pathophysiology,2013,Silica,COOH,Carboxylic Acids,Negative,Inorganic,Silica,N/A,Sphere,TEM,N/A,129,100~150,Human Plasma,-28,-50~-10,Negative,Not Reported,Not Reported,Human Plasma,None,N/A,100,50~100,60,ug,Not Reported,0.06,0~5,15,<30,N,37,DG Centrifugation,15300,4,20,3,in vitro,Human,ppm,4,A197,A17,10030,84369,44944,6585
A198,A17,https://doi.org/10.1038/nnano.2013.241,Rapid formation of plasma protein corona critically affects nanoparticle pathophysiology,2013,Silica,COOH,Carboxylic Acids,Negative,Inorganic,Silica,N/A,Sphere,TEM,N/A,129,100~150,Human Plasma,-28,-50~-10,Negative,Not Reported,Not Reported,Human Plasma,None,N/A,100,50~100,60,ug,Not Reported,0.06,0~5,30,30~60,N,37,DG Centrifugation,15300,4,20,3,in vitro,Human,ppm,4,A198,A17,10543,67900,48168,7368
A199,A17,https://doi.org/10.1038/nnano.2013.242,Rapid formation of plasma protein corona critically affects nanoparticle pathophysiology,2013,Silica,COOH,Carboxylic Acids,Negative,Inorganic,Silica,N/A,Sphere,TEM,N/A,129,100~150,Human Plasma,-28,-50~-10,Negative,Not Reported,Not Reported,Human Plasma,None,N/A,100,50~100,60,ug,Not Reported,0.06,0~5,60,30~60,N,37,DG Centrifugation,15300,4,20,3,in vitro,Human,ppm,4,A199,A17,10897,83938,43309,7325
A200,A17,https://doi.org/10.1038/nnano.2013.243,Rapid formation of plasma protein corona critically affects nanoparticle pathophysiology,2013,Silica,COOH,Carboxylic Acids,Negative,Inorganic,Silica,N/A,Sphere,TEM,N/A,129,100~150,Human Plasma,-28,-50~-10,Negative,Not Reported,Not Reported,Human Plasma,None,N/A,100,50~100,60,ug,Not Reported,0.06,0~5,120,>60,N,37,DG Centrifugation,15300,4,20,3,in vitro,Human,ppm,4,A200,A17,11634,70419,36083,8194
A201,A17,https://doi.org/10.1038/nnano.2013.244,Rapid formation of plasma protein corona critically affects nanoparticle pathophysiology,2013,Silica,COOH,Carboxylic Acids,Negative,Inorganic,Silica,N/A,Sphere,TEM,N/A,129,100~150,Human Plasma,-28,-50~-10,Negative,Not Reported,Not Reported,Human Plasma,None,N/A,100,50~100,60,ug,Not Reported,0.06,0~5,240,>60,N,37,DG Centrifugation,15300,4,20,3,in vitro,Human,ppm,4,A201,A17,10675,83157,35829,8990
A202,A17,https://doi.org/10.1038/nnano.2013.245,Rapid formation of plasma protein corona critically affects nanoparticle pathophysiology,2013,Silica,COOH,Carboxylic Acids,Negative,Inorganic,Silica,N/A,Sphere,TEM,N/A,129,100~150,Human Plasma,-28,-50~-10,Negative,Not Reported,Not Reported,Human Plasma,None,N/A,100,50~100,60,ug,Not Reported,0.06,0~5,480,>60,N,37,DG Centrifugation,15300,4,20,3,in vitro,Human,ppm,4,A202,A17,11417,88186,33961,8532
A203,A17,https://doi.org/10.1038/nnano.2013.246,Rapid formation of plasma protein corona critically affects nanoparticle pathophysiology,2013,Silica,No Modification,No Modification,No Modification,Inorganic,Silica,N/A,Sphere,TEM,N/A,141,100~150,Human Plasma,-21,-50~-10,Negative,Not Reported,Not Reported,Human Plasma,None,N/A,100,50~100,60,ug,Not Reported,0.06,0~5,0.5,<30,N,37,DG Centrifugation,15300,4,20,3,in vitro,Human,ppm,4,A203,A17,7423,82636,49914,5337
A204,A17,https://doi.org/10.1038/nnano.2013.247,Rapid formation of plasma protein corona critically affects nanoparticle pathophysiology,2013,Silica,No Modification,No Modification,No Modification,Inorganic,Silica,N/A,Sphere,TEM,N/A,141,100~150,Human Plasma,-21,-50~-10,Negative,Not Reported,Not Reported,Human Plasma,None,N/A,100,50~100,60,ug,Not Reported,0.06,0~5,2,<30,N,37,DG Centrifugation,15300,4,20,3,in vitro,Human,ppm,4,A204,A17,7886,64023,66953,5307
A205,A17,https://doi.org/10.1038/nnano.2013.248,Rapid formation of plasma protein corona critically affects nanoparticle pathophysiology,2013,Silica,No Modification,No Modification,No Modification,Inorganic,Silica,N/A,Sphere,TEM,N/A,141,100~150,Human Plasma,-21,-50~-10,Negative,Not Reported,Not Reported,Human Plasma,None,N/A,100,50~100,60,ug,Not Reported,0.06,0~5,5,<30,N,37,DG Centrifugation,15300,4,20,3,in vitro,Human,ppm,4,A205,A17,7887,63602,65887,4144
A206,A17,https://doi.org/10.1038/nnano.2013.249,Rapid formation of plasma protein corona critically affects nanoparticle pathophysiology,2013,Silica,No Modification,No Modification,No Modification,Inorganic,Silica,N/A,Sphere,TEM,N/A,141,100~150,Human Plasma,-21,-50~-10,Negative,Not Reported,Not Reported,Human Plasma,None,N/A,100,50~100,60,ug,Not Reported,0.06,0~5,15,<30,N,37,DG Centrifugation,15300,4,20,3,in vitro,Human,ppm,4,A206,A17,9390,75155,42679,5075
A207,A17,https://doi.org/10.1038/nnano.2013.250,Rapid formation of plasma protein corona critically affects nanoparticle pathophysiology,2013,Silica,No Modification,No Modification,No Modification,Inorganic,Silica,N/A,Sphere,TEM,N/A,141,100~150,Human Plasma,-21,-50~-10,Negative,Not Reported,Not Reported,Human Plasma,None,N/A,100,50~100,60,ug,Not Reported,0.06,0~5,30,30~60,N,37,DG Centrifugation,15300,4,20,3,in vitro,Human,ppm,4,A207,A17,9670,84544,34976,4017
A208,A17,https://doi.org/10.1038/nnano.2013.251,Rapid formation of plasma protein corona critically affects nanoparticle pathophysiology,2013,Silica,No Modification,No Modification,No Modification,Inorganic,Silica,N/A,Sphere,TEM,N/A,141,100~150,Human Plasma,-21,-50~-10,Negative,Not Reported,Not Reported,Human Plasma,None,N/A,100,50~100,60,ug,Not Reported,0.06,0~5,60,30~60,N,37,DG Centrifugation,15300,4,20,3,in vitro,Human,ppm,4,A208,A17,13111,98068,31606,5686
A209,A17,https://doi.org/10.1038/nnano.2013.252,Rapid formation of plasma protein corona critically affects nanoparticle pathophysiology,2013,Silica,No Modification,No Modification,No Modification,Inorganic,Silica,N/A,Sphere,TEM,N/A,141,100~150,Human Plasma,-21,-50~-10,Negative,Not Reported,Not Reported,Human Plasma,None,N/A,100,50~100,60,ug,Not Reported,0.06,0~5,120,>60,N,37,DG Centrifugation,15300,4,20,3,in vitro,Human,ppm,4,A209,A17,13443,101294,30812,8107
A210,A17,https://doi.org/10.1038/nnano.2013.253,Rapid formation of plasma protein corona critically affects nanoparticle pathophysiology,2013,Silica,No Modification,No Modification,No Modification,Inorganic,Silica,N/A,Sphere,TEM,N/A,141,100~150,Human Plasma,-21,-50~-10,Negative,Not Reported,Not Reported,Human Plasma,None,N/A,100,50~100,60,ug,Not Reported,0.06,0~5,240,>60,N,37,DG Centrifugation,15300,4,20,3,in vitro,Human,ppm,4,A210,A17,12330,99463,31149,7594
A211,A17,https://doi.org/10.1038/nnano.2013.254,Rapid formation of plasma protein corona critically affects nanoparticle pathophysiology,2013,Silica,No Modification,No Modification,No Modification,Inorganic,Silica,N/A,Sphere,TEM,N/A,141,100~150,Human Plasma,-21,-50~-10,Negative,Not Reported,Not Reported,Human Plasma,None,N/A,100,50~100,60,ug,Not Reported,0.06,0~5,480,>60,N,37,DG Centrifugation,15300,4,20,3,in vitro,Human,ppm,4,A211,A17,13746,96776,21822,8779
A212,A17,https://doi.org/10.1038/nnano.2013.201,Rapid formation of plasma protein corona critically affects nanoparticle pathophysiology,2013,Silica,NH2,Amines,Positive,Inorganic,Silica,N/A,Sphere,DLS,Human Plasma,72,50~100,Human Plasma,-10,-10~+10,Neutral,Not Reported,Not Reported,Human Plasma,None,N/A,100,50~100,60,ug,Not Reported,0.06,0~5,0.5,<30,N,37,DG Centrifugation,15300,4,20,3,in vitro,Human,ppm,4,A212,A17,6270,186876,48992,5009
A213,A17,https://doi.org/10.1038/nnano.2013.202,Rapid formation of plasma protein corona critically affects nanoparticle pathophysiology,2013,Silica,NH2,Amines,Positive,Inorganic,Silica,N/A,Sphere,DLS,Human Plasma,72,50~100,Human Plasma,-10,-10~+10,Neutral,Not Reported,Not Reported,Human Plasma,None,N/A,100,50~100,60,ug,Not Reported,0.06,0~5,2,<30,N,37,DG Centrifugation,15300,4,20,3,in vitro,Human,ppm,4,A213,A17,6279,175657,48238,5834
A214,A17,https://doi.org/10.1038/nnano.2013.203,Rapid formation of plasma protein corona critically affects nanoparticle pathophysiology,2013,Silica,NH2,Amines,Positive,Inorganic,Silica,N/A,Sphere,DLS,Human Plasma,72,50~100,Human Plasma,-10,-10~+10,Neutral,Not Reported,Not Reported,Human Plasma,None,N/A,100,50~100,60,ug,Not Reported,0.06,0~5,5,<30,N,37,DG Centrifugation,15300,4,20,3,in vitro,Human,ppm,4,A214,A17,5567,167790,49238,3177
A215,A17,https://doi.org/10.1038/nnano.2013.204,Rapid formation of plasma protein corona critically affects nanoparticle pathophysiology,2013,Silica,NH2,Amines,Positive,Inorganic,Silica,N/A,Sphere,DLS,Human Plasma,72,50~100,Human Plasma,-10,-10~+10,Neutral,Not Reported,Not Reported,Human Plasma,None,N/A,100,50~100,60,ug,Not Reported,0.06,0~5,15,<30,N,37,DG Centrifugation,15300,4,20,3,in vitro,Human,ppm,4,A215,A17,5889,164478,46473,4318
A216,A17,https://doi.org/10.1038/nnano.2013.205,Rapid formation of plasma protein corona critically affects nanoparticle pathophysiology,2013,Silica,NH2,Amines,Positive,Inorganic,Silica,N/A,Sphere,DLS,Human Plasma,72,50~100,Human Plasma,-10,-10~+10,Neutral,Not Reported,Not Reported,Human Plasma,None,N/A,100,50~100,60,ug,Not Reported,0.06,0~5,30,30~60,N,37,DG Centrifugation,15300,4,20,3,in vitro,Human,ppm,4,A216,A17,5549,158498,48532,3616
A217,A17,https://doi.org/10.1038/nnano.2013.206,Rapid formation of plasma protein corona critically affects nanoparticle pathophysiology,2013,Silica,NH2,Amines,Positive,Inorganic,Silica,N/A,Sphere,DLS,Human Plasma,72,50~100,Human Plasma,-10,-10~+10,Neutral,Not Reported,Not Reported,Human Plasma,None,N/A,100,50~100,60,ug,Not Reported,0.06,0~5,60,30~60,N,37,DG Centrifugation,15300,4,20,3,in vitro,Human,ppm,4,A217,A17,5958,169575,54981,3160
A218,A17,https://doi.org/10.1038/nnano.2013.207,Rapid formation of plasma protein corona critically affects nanoparticle pathophysiology,2013,Silica,NH2,Amines,Positive,Inorganic,Silica,N/A,Sphere,DLS,Human Plasma,72,50~100,Human Plasma,-10,-10~+10,Neutral,Not Reported,Not Reported,Human Plasma,None,N/A,100,50~100,60,ug,Not Reported,0.06,0~5,120,>60,N,37,DG Centrifugation,15300,4,20,3,in vitro,Human,ppm,4,A218,A17,6026,176401,53727,3066
A219,A17,https://doi.org/10.1038/nnano.2013.208,Rapid formation of plasma protein corona critically affects nanoparticle pathophysiology,2013,Silica,NH2,Amines,Positive,Inorganic,Silica,N/A,Sphere,DLS,Human Plasma,72,50~100,Human Plasma,-10,-10~+10,Neutral,Not Reported,Not Reported,Human Plasma,None,N/A,100,50~100,60,ug,Not Reported,0.06,0~5,240,>60,N,37,DG Centrifugation,15300,4,20,3,in vitro,Human,ppm,4,A219,A17,6458,182267,52033,4671
A220,A17,https://doi.org/10.1038/nnano.2013.209,Rapid formation of plasma protein corona critically affects nanoparticle pathophysiology,2013,Silica,NH2,Amines,Positive,Inorganic,Silica,N/A,Sphere,DLS,Human Plasma,72,50~100,Human Plasma,-10,-10~+10,Neutral,Not Reported,Not Reported,Human Plasma,None,N/A,100,50~100,60,ug,Not Reported,0.06,0~5,480,>60,N,37,DG Centrifugation,15300,4,20,3,in vitro,Human,ppm,4,A220,A17,6475,190608,50193,4455
A221,A17,https://doi.org/10.1038/nnano.2013.210,Rapid formation of plasma protein corona critically affects nanoparticle pathophysiology,2013,Silica,COOH,Carboxylic Acids,Negative,Inorganic,Silica,N/A,Sphere,DLS,Human Plasma,69,50~100,Human Plasma,-18,-50~-10,Negative,Not Reported,Not Reported,Human Plasma,None,N/A,100,50~100,60,ug,Not Reported,0.06,0~5,0.5,<30,N,37,DG Centrifugation,15300,4,20,3,in vitro,Human,ppm,4,A221,A17,5167,120090,55819,3162
A222,A17,https://doi.org/10.1038/nnano.2013.211,Rapid formation of plasma protein corona critically affects nanoparticle pathophysiology,2013,Silica,COOH,Carboxylic Acids,Negative,Inorganic,Silica,N/A,Sphere,DLS,Human Plasma,69,50~100,Human Plasma,-18,-50~-10,Negative,Not Reported,Not Reported,Human Plasma,None,N/A,100,50~100,60,ug,Not Reported,0.06,0~5,2,<30,N,37,DG Centrifugation,15300,4,20,3,in vitro,Human,ppm,4,A222,A17,4774,103680,57141,3062
A223,A17,https://doi.org/10.1038/nnano.2013.212,Rapid formation of plasma protein corona critically affects nanoparticle pathophysiology,2013,Silica,COOH,Carboxylic Acids,Negative,Inorganic,Silica,N/A,Sphere,DLS,Human Plasma,69,50~100,Human Plasma,-18,-50~-10,Negative,Not Reported,Not Reported,Human Plasma,None,N/A,100,50~100,60,ug,Not Reported,0.06,0~5,5,<30,N,37,DG Centrifugation,15300,4,20,3,in vitro,Human,ppm,4,A223,A17,5357,147268,55701,2013
A224,A17,https://doi.org/10.1038/nnano.2013.213,Rapid formation of plasma protein corona critically affects nanoparticle pathophysiology,2013,Silica,COOH,Carboxylic Acids,Negative,Inorganic,Silica,N/A,Sphere,DLS,Human Plasma,69,50~100,Human Plasma,-18,-50~-10,Negative,Not Reported,Not Reported,Human Plasma,None,N/A,100,50~100,60,ug,Not Reported,0.06,0~5,15,<30,N,37,DG Centrifugation,15300,4,20,3,in vitro,Human,ppm,4,A224,A17,5669,161709,49352,2658
A225,A17,https://doi.org/10.1038/nnano.2013.214,Rapid formation of plasma protein corona critically affects nanoparticle pathophysiology,2013,Silica,COOH,Carboxylic Acids,Negative,Inorganic,Silica,N/A,Sphere,DLS,Human Plasma,69,50~100,Human Plasma,-18,-50~-10,Negative,Not Reported,Not Reported,Human Plasma,None,N/A,100,50~100,60,ug,Not Reported,0.06,0~5,30,30~60,N,37,DG Centrifugation,15300,4,20,3,in vitro,Human,ppm,4,A225,A17,5615,153620,46910,2631
A226,A17,https://doi.org/10.1038/nnano.2013.215,Rapid formation of plasma protein corona critically affects nanoparticle pathophysiology,2013,Silica,COOH,Carboxylic Acids,Negative,Inorganic,Silica,N/A,Sphere,DLS,Human Plasma,69,50~100,Human Plasma,-18,-50~-10,Negative,Not Reported,Not Reported,Human Plasma,None,N/A,100,50~100,60,ug,Not Reported,0.06,0~5,60,30~60,N,37,DG Centrifugation,15300,4,20,3,in vitro,Human,ppm,4,A226,A17,5483,150166,54406,2345
A227,A17,https://doi.org/10.1038/nnano.2013.216,Rapid formation of plasma protein corona critically affects nanoparticle pathophysiology,2013,Silica,COOH,Carboxylic Acids,Negative,Inorganic,Silica,N/A,Sphere,DLS,Human Plasma,69,50~100,Human Plasma,-18,-50~-10,Negative,Not Reported,Not Reported,Human Plasma,None,N/A,100,50~100,60,ug,Not Reported,0.06,0~5,120,>60,N,37,DG Centrifugation,15300,4,20,3,in vitro,Human,ppm,4,A227,A17,5553,146440,50479,3828
A228,A17,https://doi.org/10.1038/nnano.2013.217,Rapid formation of plasma protein corona critically affects nanoparticle pathophysiology,2013,Silica,COOH,Carboxylic Acids,Negative,Inorganic,Silica,N/A,Sphere,DLS,Human Plasma,69,50~100,Human Plasma,-18,-50~-10,Negative,Not Reported,Not Reported,Human Plasma,None,N/A,100,50~100,60,ug,Not Reported,0.06,0~5,240,>60,N,37,DG Centrifugation,15300,4,20,3,in vitro,Human,ppm,4,A228,A17,5863,158221,47152,3955
