Repository: choulab210/Meta-Analysis-of-Nanoparticle-and-Protein-Corona-Interactions-in-Biological-Media

# PMeta-Analysis of Nanoparticle and Protein Corona Interactions in Biological Media

# -*- coding: utf-8 -*-

# Meta-Analysis of Nanoparticle and Protein Corona Interactions in Biological Media
This repository contains all raw data and Python code files for the project entitled  
**"Meta-Analysis of Nanoparticle and Protein Corona Interactions in Biological Media"**

## Respository Structure
Within the **`Code`** folder there are 2 Python scripts: `Prediction_Models` and `Uniprot_Extraction`. Their respective datasets can be found in the **`Datasets`** subfolder.

  ### 1. `Prediction Models`

File: Datasets/PC-DB_for_Meta-Analysis.csv (part 5 of 7)
NP Entry ID,Study ID,DOI,Title,Year,Core NP Material,Surface Modification,Modification Type,Modification Charge,NP Type,NP Sub-Type,Lipid Core Molar Ratio,NP Shape,Size Method,HD Solvent,Size (nm),Size Group,Zeta Potential Solvent,Zeta Potential (mV),Zeta Potential Group,Zeta Potential Charge,PDI,PDI Group,Incubation Protein Source,Incubation Media Additives,Incubation Media,Incubation Protein Concentration (%-v/v),Plasma Concentation Group,NP Solution Concentration,NP Solution Concentration Units,Dispersion medium Volume (µL),Final NP Incubation Mass (mg),Mass Group,Incubation time (min),Incubation time Group,Shaking or AgitationDuring Incubation,Incubation Temp (°C),NP-PC Isolation Method,Extraction Centrifugation Speed (xg),Isolation Temperature (°C),Extraction Centrifugation Time (min),Number of Washing Steps,Exposure type,Species,Protein Composition Units,No Proteins Identified,Protein Entry No,Study ID,APOE,APOB,CO3,CLUS
A462,A51,https://doi.org/10.1016/j.jprot.2012.01.003,Do plasma proteins distinguish between liposomes of varying charge density?,2012,DC-Chol-DOPE,No Modification,No Modification,No Modification,Organic,Lipid,Not Reported,Sphere,Not Reported,Not Reported,105,100~150,Not Reported,60.5,>+50,Positive,0.239,>0.2,Human Plasma,None,N/A,100,50~100,Not Reported,Not Reported,400,Not Reported,Not Reported,60,30~60,N,37,Centrifugation,Not Reported,Not Reported,10,3,in vitro,Human,%-RPA,4,A462,A51,1.51562,0.35255,2.27723,0.43076
A463,A51,https://doi.org/10.1016/j.jprot.2012.01.003,Do plasma proteins distinguish between liposomes of varying charge density?,2012,DC-Chol-DOPE,No Modification,No Modification,No Modification,Organic,Lipid,Not Reported,Sphere,Not Reported,Not Reported,105,100~150,Not Reported,60.5,>+50,Positive,0.239,>0.2,Human Plasma,None,N/A,100,50~100,Not Reported,Not Reported,400,Not Reported,Not Reported,60,30~60,N,37,Centrifugation,Not Reported,Not Reported,10,3,in vitro,Human,%-RPA,4,A463,A51,1.70674,0.34066,2.09583,0.48299
A464,A52,https://doi.org/10.1007/s11051-013-1498-4,Effect of DOPE and cholesterol on the protein adsorption onto lipid nanoparticles,2013,DOTAP-Chol,No Modification,No Modification,No Modification,Organic,Lipid,1:1:0,Sphere,DLS,DI-H2O,83.5,50~100,DI-H2O,50.5,>+50,Positive,0.293,>0.2,Human Plasma,None,N/A,100,50~100,Not Reported,Not Reported,400,Not Reported,Not Reported,60,30~60,N,37,Centrifugation,Not Reported,Not Reported,10,3,in vitro,Human,%-RPA,4,A464,A52,2.344904295,1.216126533,3.145329957,0.881134902
A465,A52,https://doi.org/10.1007/s11051-013-1498-4,Effect of DOPE and cholesterol on the protein adsorption onto lipid nanoparticles,2013,DOTAP-DOPE,No Modification,No Modification,No Modification,Organic,Lipid,1:0:1,Sphere,DLS,DI-H2O,90.8,50~100,DI-H2O,51.2,>+50,Positive,0.225,>0.2,Human Plasma,None,N/A,100,50~100,Not Reported,Not Reported,400,Not Reported,Not Reported,60,30~60,N,37,Centrifugation,Not Reported,Not Reported,10,3,in vitro,Human,%-RPA,4,A465,A52,1.2126407,0.415674225,1.158719895,3.749091478
A466,A52,https://doi.org/10.1007/s11051-013-1498-4,Effect of DOPE and cholesterol on the protein adsorption onto lipid nanoparticles,2013,DOTAP,No Modification,No Modification,No Modification,Organic,Lipid,1:0:0,Sphere,DLS,DI-H2O,78.8,50~100,DI-H2O,55.7,>+50,Positive,0.205,>0.2,Human Plasma,None,N/A,100,50~100,Not Reported,Not Reported,400,Not Reported,Not Reported,60,30~60,N,37,Centrifugation,Not Reported,Not Reported,10,3,in vitro,Human,%-RPA,4,A466,A52,0.935250086,0.655607203,2.609528957,2.312431531
A467,A53,https://doi.org/10.1039/C3NR05559K,Effect of polyethyleneglycol (PEG) chain length on the bio-nano- interactions between PEGylated lipid nanoparticles and biological fluids: From nanostructure to uptake in cancer cells,2014,DOTAP-DOPC-DC-Chol-DOPE/DOPE-PEG ,PEG,Polymeric,No Modification,Organic,Lipid,1:1:1:0.7:0.3,Sphere,DLS,DI-H2O,103.2,100~150,DI-H2O,11.3,+10~+50,Positive,Not Reported,Not Reported,Human Plasma,None,N/A,100,50~100,1,mg/mL,Not Reported,1,0~5,60,30~60,N,37,Centrifugation,Not Reported,Not Reported,15,3,in vitro,Human,%-RPA,4,A467,A53,1.361390612,0.573624644,4.63909205,0.656833048
A468,A53,https://doi.org/10.1039/C3NR05559K,Effect of polyethyleneglycol (PEG) chain length on the bio-nano- interactions between PEGylated lipid nanoparticles and biological fluids: From nanostructure to uptake in cancer cells,2014,DOTAP-DOPC-DC-Chol-DOPE/DOPE-PEG ,PEG,Polymeric,No Modification,Organic,Lipid,1:1:1:0.7:0.3,Sphere,DLS,DI-H2O,118.7,100~150,DI-H2O,15.5,+10~+50,Positive,Not Reported,Not Reported,Human Plasma,None,N/A,100,50~100,1,mg/mL,Not Reported,1,0~5,60,30~60,N,37,Centrifugation,Not Reported,Not Reported,15,3,in vitro,Human,%-RPA,4,A468,A53,1.866024187,0.962400464,1.687038452,0.932103611
A469,A53,https://doi.org/10.1039/C3NR05559K,Effect of polyethyleneglycol (PEG) chain length on the bio-nano- interactions between PEGylated lipid nanoparticles and biological fluids: From nanostructure to uptake in cancer cells,2014,DOTAP-DOPC-DC-Chol-DOPE/DOPE-PEG ,PEG,Polymeric,No Modification,Organic,Lipid,1:1:1:0.7:0.3,Sphere,DLS,DI-H2O,116.9,100~150,DI-H2O,18.3,+10~+50,Positive,Not Reported,Not Reported,Human Plasma,None,N/A,100,50~100,1,mg/mL,Not Reported,1,0~5,60,30~60,N,37,Centrifugation,Not Reported,Not Reported,15,3,in vitro,Human,%-RPA,4,A469,A53,1.945416115,0.811941848,5.209821009,0.843658071
A470,A53,https://doi.org/10.1039/C3NR05559K,Effect of polyethyleneglycol (PEG) chain length on the bio-nano- interactions between PEGylated lipid nanoparticles and biological fluids: From nanostructure to uptake in cancer cells,2014,DOTAP-DOPC-DC-Chol-DOPE,No Modification,No Modification,No Modification,Organic,Lipid,1:1:1:1,Sphere,DLS,DI-H2O,86,50~100,DI-H2O,27.4,+10~+50,Positive,Not Reported,Not Reported,Human Plasma,None,N/A,100,50~100,1,mg/mL,Not Reported,1,0~5,60,30~60,N,37,Centrifugation,Not Reported,Not Reported,15,3,in vitro,Human,%-RPA,4,A470,A53,2.565463553,0.806464886,1.911206482,1.245304589
A471,A54,https://doi.org/10.1016/j.biomaterials.2014.04.067,The effect of protein corona composition on the interaction of carbon nanotubes with human blood platelets,2014,Carbon,COOH,Carboxylic Acids,Negative,Carbon-Based,Carbon,N/A,Nanotube,DLS,Other Buffer,80,50~100,Other Buffer,-57,<-50,Negative,Not Reported,Not Reported,Human Plasma,None,PBS,91,50~100,0.1,mg/mL,1000,0.1,0~5,60,30~60,N,25,Centrifugation,10000,Not Reported,Not Reported,2,in vitro,Human,%-RPA,1,A471,A54,0,0,0.087964227,0
A475,A56,https://doi.org/10.1038/srep25518,An Evaluation of Blood Compatibility of Silver Nanoparticles,2016,Ag,Polyvinyl Pyrrolidone,Polymeric,Neutral,Inorganic,Metal,N/A,Sphere,DLS,Human Plasma,53.3,50~100,Human Plasma,-21.2,-50~-10,Negative,Not Reported,Not Reported,Human Plasma,None,N/A,100,50~100,5.55,ml/m^2,Not Reported,Not Reported,Not Reported,180,>60,N,37,Centrifugation,19000,4,20,3,in vitro,Human,%-RPA,4,A475,A56,1.21710808,0.069629537,0.219779485,0.788683733
A476,A56,https://doi.org/10.1038/srep25518,An Evaluation of Blood Compatibility of Silver Nanoparticles,2016,Ag,Polyvinyl Pyrrolidone,Polymeric,Neutral,Inorganic,Metal,N/A,Sphere,DLS,Human Plasma,53.3,50~100,Human Plasma,-21.2,-50~-10,Negative,Not Reported,Not Reported,Human Plasma,None,N/A,100,50~100,5.55,ml/m^2,Not Reported,Not Reported,Not Reported,180,>60,N,37,Centrifugation,19000,4,20,3,in vitro,Human,%-RPA,4,A476,A56,1.008980937,0.058072384,0.178470745,0.64440471
A477,A56,https://doi.org/10.1038/srep25518,An Evaluation of Blood Compatibility of Silver Nanoparticles,2016,Ag,Citrate,Carboxylic Acids,Negative,Inorganic,Metal,N/A,Sphere,DLS,Human Plasma,58.1,50~100,Human Plasma,-26.1,-50~-10,Negative,Not Reported,Not Reported,Human Plasma,None,N/A,100,50~100,5.55,ml/m^2,Not Reported,Not Reported,Not Reported,180,>60,N,37,Centrifugation,19000,4,20,3,in vitro,Human,%-RPA,4,A477,A56,0.952550945,0.056514427,0.170541092,0.611397751
A478,A56,https://doi.org/10.1038/srep25518,An Evaluation of Blood Compatibility of Silver Nanoparticles,2016,Ag,Citrate,Carboxylic Acids,Negative,Inorganic,Metal,N/A,Sphere,DLS,Human Plasma,58.1,50~100,Human Plasma,-26.1,-50~-10,Negative,Not Reported,Not Reported,Human Plasma,None,N/A,100,50~100,5.55,ml/m^2,Not Reported,Not Reported,Not Reported,180,>60,N,37,Centrifugation,19000,4,20,3,in vitro,Human,%-RPA,4,A478,A56,1.014901311,0.057120443,0.178910998,0.633566143
A479,A56,https://doi.org/10.1038/srep25518,An Evaluation of Blood Compatibility of Silver Nanoparticles,2016,Ag,Polyvinyl Pyrrolidone,Polymeric,Neutral,Inorganic,Metal,N/A,Sphere,DLS,RPMI,93.5,50~100,RPMI,-6.6,-10~+10,Neutral,Not Reported,Not Reported,Human Plasma,None,N/A,100,50~100,5.55,ml/m^2,Not Reported,Not Reported,Not Reported,180,>60,N,37,Centrifugation,19000,4,20,3,in vitro,Human,%-RPA,4,A479,A56,1.21710808,0.069629537,0.219779485,0.788683733
A480,A56,https://doi.org/10.1038/srep25518,An Evaluation of Blood Compatibility of Silver Nanoparticles,2016,Ag,Polyvinyl Pyrrolidone,Polymeric,Neutral,Inorganic,Metal,N/A,Sphere,DLS,RPMI,93.5,50~100,RPMI,-6.6,-10~+10,Neutral,Not Reported,Not Reported,Human Plasma,None,N/A,100,50~100,5.55,ml/m^2,Not Reported,Not Reported,Not Reported,180,>60,N,37,Centrifugation,19000,4,20,3,in vitro,Human,%-RPA,4,A480,A56,1.008980937,0.058072384,0.178470745,0.64440471
A481,A56,https://doi.org/10.1038/srep25518,An Evaluation of Blood Compatibility of Silver Nanoparticles,2016,Ag,Citrate,Carboxylic Acids,Negative,Inorganic,Metal,N/A,Sphere,DLS,RPMI,115.3,100~150,RPMI,-9.9,-10~+10,Neutral,Not Reported,Not Reported,Human Plasma,None,N/A,100,50~100,5.55,ml/m^2,Not Reported,Not Reported,Not Reported,180,>60,N,37,Centrifugation,19000,4,20,3,in vitro,Human,%-RPA,4,A481,A56,0.952550945,0.056514427,0.170541092,0.611397751
A482,A56,https://doi.org/10.1038/srep25518,An Evaluation of Blood Compatibility of Silver Nanoparticles,2016,Ag,Citrate,Carboxylic Acids,Negative,Inorganic,Metal,N/A,Sphere,DLS,RPMI,115.3,100~150,RPMI,-9.9,-10~+10,Neutral,Not Reported,Not Reported,Human Plasma,None,N/A,100,50~100,5.55,ml/m^2,Not Reported,Not Reported,Not Reported,180,>60,N,37,Centrifugation,19000,4,20,3,in vitro,Human,%-RPA,4,A482,A56,1.014901311,0.057120443,0.178910998,0.633566143
A483,A56,https://doi.org/10.1038/srep25518,An Evaluation of Blood Compatibility of Silver Nanoparticles,2016,Ag,Polyvinyl Pyrrolidone,Polymeric,Neutral,Inorganic,Metal,N/A,Sphere,DLS,DI-H2O,58.6,50~100,DI-H2O,-25.1,-50~-10,Negative,Not Reported,Not Reported,Human Plasma,None,N/A,100,50~100,5.55,ml/m^2,Not Reported,Not Reported,Not Reported,180,>60,N,37,Centrifugation,19000,4,20,3,in vitro,Human,%-RPA,4,A483,A56,1.21710808,0.069629537,0.219779485,0.788683733
A484,A56,https://doi.org/10.1038/srep25518,An Evaluation of Blood Compatibility of Silver Nanoparticles,2016,Ag,Polyvinyl Pyrrolidone,Polymeric,Neutral,Inorganic,Metal,N/A,Sphere,DLS,DI-H2O,58.6,50~100,DI-H2O,-25.1,-50~-10,Negative,Not Reported,Not Reported,Human Plasma,None,N/A,100,50~100,5.55,ml/m^2,Not Reported,Not Reported,Not Reported,180,>60,N,37,Centrifugation,19000,4,20,3,in vitro,Human,%-RPA,4,A484,A56,1.008980937,0.058072384,0.178470745,0.64440471
A485,A56,https://doi.org/10.1038/srep25518,An Evaluation of Blood Compatibility of Silver Nanoparticles,2016,Ag,Citrate,Carboxylic Acids,Negative,Inorganic,Metal,N/A,Sphere,DLS,DI-H2O,26.6,<50,DI-H2O,-37,-50~-10,Negative,Not Reported,Not Reported,Human Plasma,None,N/A,100,50~100,5.55,ml/m^2,Not Reported,Not Reported,Not Reported,180,>60,N,37,Centrifugation,19000,4,20,3,in vitro,Human,%-RPA,4,A485,A56,0.952550945,0.056514427,0.170541092,0.611397751
A486,A56,https://doi.org/10.1038/srep25518,An Evaluation of Blood Compatibility of Silver Nanoparticles,2016,Ag,Citrate,Carboxylic Acids,Negative,Inorganic,Metal,N/A,Sphere,DLS,DI-H2O,26.6,<50,DI-H2O,-37,-50~-10,Negative,Not Reported,Not Reported,Human Plasma,None,N/A,100,50~100,5.55,ml/m^2,Not Reported,Not Reported,Not Reported,180,>60,N,37,Centrifugation,19000,4,20,3,in vitro,Human,%-RPA,4,A486,A56,1.014901311,0.057120443,0.178910998,0.633566143
A487,A56,https://doi.org/10.1038/srep25518,An Evaluation of Blood Compatibility of Silver Nanoparticles,2016,Ag,Polyvinyl Pyrrolidone,Polymeric,Neutral,Inorganic,Metal,N/A,Sphere,DLS,PBS,99.5,50~100,PBS,-6.4,-10~+10,Neutral,Not Reported,Not Reported,Human Plasma,None,N/A,100,50~100,5.55,ml/m^2,Not Reported,Not Reported,Not Reported,180,>60,N,37,Centrifugation,19000,4,20,3,in vitro,Human,%-RPA,4,A487,A56,1.21710808,0.069629537,0.219779485,0.788683733
A488,A56,https://doi.org/10.1038/srep25518,An Evaluation of Blood Compatibility of Silver Nanoparticles,2016,Ag,Polyvinyl Pyrrolidone,Polymeric,Neutral,Inorganic,Metal,N/A,Sphere,DLS,PBS,99.5,50~100,PBS,-6.4,-10~+10,Neutral,Not Reported,Not Reported,Human Plasma,None,N/A,100,50~100,5.55,ml/m^2,Not Reported,Not Reported,Not Reported,180,>60,N,37,Centrifugation,19000,4,20,3,in vitro,Human,%-RPA,4,A488,A56,1.008980937,0.058072384,0.178470745,0.64440471
A489,A56,https://doi.org/10.1038/srep25518,An Evaluation of Blood Compatibility of Silver Nanoparticles,2016,Ag,Citrate,Carboxylic Acids,Negative,Inorganic,Metal,N/A,Sphere,DLS,PBS,654.7,>150,PBS,-16.1,-50~-10,Negative,Not Reported,Not Reported,Human Plasma,None,N/A,100,50~100,5.55,ml/m^2,Not Reported,Not Reported,Not Reported,180,>60,N,37,Centrifugation,19000,4,20,3,in vitro,Human,%-RPA,4,A489,A56,0.952550945,0.056514427,0.170541092,0.611397751
A490,A56,https://doi.org/10.1038/srep25518,An Evaluation of Blood Compatibility of Silver Nanoparticles,2016,Ag,Citrate,Carboxylic Acids,Negative,Inorganic,Metal,N/A,Sphere,DLS,PBS,654.7,>150,PBS,-16.1,-50~-10,Negative,Not Reported,Not Reported,Human Plasma,None,N/A,100,50~100,5.55,ml/m^2,Not Reported,Not Reported,Not Reported,180,>60,N,37,Centrifugation,19000,4,20,3,in vitro,Human,%-RPA,4,A490,A56,1.014901311,0.057120443,0.178910998,0.633566143
A491,A56,https://doi.org/10.1038/srep25518,An Evaluation of Blood Compatibility of Silver Nanoparticles,2016,Ag,Polyvinyl Pyrrolidone,Polymeric,Neutral,Inorganic,Metal,N/A,Sphere,TEM,N/A,21.6,<50,Human Plasma,-21.2,-50~-10,Negative,Not Reported,Not Reported,Human Plasma,None,N/A,100,50~100,5.55,ml/m^2,Not Reported,Not Reported,Not Reported,180,>60,N,37,Centrifugation,19000,4,20,3,in vitro,Human,%-RPA,4,A491,A56,1.21710808,0.069629537,0.219779485,0.788683733
A492,A56,https://doi.org/10.1038/srep25518,An Evaluation of Blood Compatibility of Silver Nanoparticles,2016,Ag,Citrate,Carboxylic Acids,Negative,Inorganic,Metal,N/A,Sphere,TEM,N/A,24.3,<50,Human Plasma,-26.1,-50~-10,Negative,Not Reported,Not Reported,Human Plasma,None,N/A,100,50~100,5.55,ml/m^2,Not Reported,Not Reported,Not Reported,180,>60,N,37,Centrifugation,19000,4,20,3,in vitro,Human,%-RPA,4,A492,A56,1.008980937,0.058072384,0.178470745,0.64440471
A493,A56,https://doi.org/10.1038/srep25518,An Evaluation of Blood Compatibility of Silver Nanoparticles,2016,Ag,Polyvinyl Pyrrolidone,Polymeric,Neutral,Inorganic,Metal,N/A,Sphere,TEM,N/A,21.6,<50,RPMI,-6.6,-10~+10,Neutral,Not Reported,Not Reported,Human Plasma,None,N/A,100,50~100,5.55,ml/m^2,Not Reported,Not Reported,Not Reported,180,>60,N,37,Centrifugation,19000,4,20,3,in vitro,Human,%-RPA,4,A493,A56,0.952550945,0.056514427,0.170541092,0.611397751
A494,A56,https://doi.org/10.1038/srep25518,An Evaluation of Blood Compatibility of Silver Nanoparticles,2016,Ag,Citrate,Carboxylic Acids,Negative,Inorganic,Metal,N/A,Sphere,TEM,N/A,24.3,<50,RPMI,-9.9,-10~+10,Neutral,Not Reported,Not Reported,Human Plasma,None,N/A,100,50~100,5.55,ml/m^2,Not Reported,Not Reported,Not Reported,180,>60,N,37,Centrifugation,19000,4,20,3,in vitro,Human,%-RPA,4,A494,A56,1.014901311,0.057120443,0.178910998,0.633566143
A495,A56,https://doi.org/10.1038/srep25518,An Evaluation of Blood Compatibility of Silver Nanoparticles,2016,Ag,Polyvinyl Pyrrolidone,Polymeric,Neutral,Inorganic,Metal,N/A,Sphere,TEM,N/A,21.6,<50,DI-H2O,-25.1,-50~-10,Negative,Not Reported,Not Reported,Human Plasma,None,N/A,100,50~100,5.55,ml/m^2,Not Reported,Not Reported,Not Reported,180,>60,N,37,Centrifugation,19000,4,20,3,in vitro,Human,%-RPA,4,A495,A56,1.21710808,0.069629537,0.219779485,0.788683733
A496,A56,https://doi.org/10.1038/srep25518,An Evaluation of Blood Compatibility of Silver Nanoparticles,2016,Ag,Citrate,Carboxylic Acids,Negative,Inorganic,Metal,N/A,Sphere,TEM,N/A,24.3,<50,DI-H2O,-37,-50~-10,Negative,Not Reported,Not Reported,Human Plasma,None,N/A,100,50~100,5.55,ml/m^2,Not Reported,Not Reported,Not Reported,180,>60,N,37,Centrifugation,19000,4,20,3,in vitro,Human,%-RPA,4,A496,A56,1.008980937,0.058072384,0.178470745,0.64440471
A497,A56,https://doi.org/10.1038/srep25518,An Evaluation of Blood Compatibility of Silver Nanoparticles,2016,Ag,Polyvinyl Pyrrolidone,Polymeric,Neutral,Inorganic,Metal,N/A,Sphere,TEM,N/A,21.6,<50,PBS,-6.4,-10~+10,Neutral,Not Reported,Not Reported,Human Plasma,None,N/A,100,50~100,5.55,ml/m^2,Not Reported,Not Reported,Not Reported,180,>60,N,37,Centrifugation,19000,4,20,3,in vitro,Human,%-RPA,4,A497,A56,0.952550945,0.056514427,0.170541092,0.611397751
A498,A56,https://doi.org/10.1038/srep25518,An Evaluation of Blood Compatibility of Silver Nanoparticles,2016,Ag,Citrate,Carboxylic Acids,Negative,Inorganic,Metal,N/A,Sphere,TEM,N/A,24.3,<50,PBS,-16.1,-50~-10,Negative,Not Reported,Not Reported,Human Plasma,None,N/A,100,50~100,5.55,ml/m^2,Not Reported,Not Reported,Not Reported,60,30~60,N,37,Centrifugation,19000,4,20,3,in vitro,Human,%-RPA,4,A498,A56,1.014901311,0.057120443,0.178910998,0.633566143
A499,A57,https://doi.org/10.1021/acsnano.6b07933,Identification of Receptor Binding to the Biomolecular Corona of Nanoparticles,2017,Silica,No Modification,No Modification,No Modification,Inorganic,Silica,N/A,Sphere,DLS,PBS,118,100~150,PBS,-13.5,-50~-10,Negative,0.02,0~0.1,Human Plasma,None,PBS,10,<50,1,mg,1000,1,0~5,60,30~60,Y,37,Centrifugation,Not Reported,Not Reported,20,3,in vitro,Human,%-RPA,3,A499,A57,2.81,1.65,1.71,0
A500,A57,https://doi.org/10.1021/acsnano.6b07933,Identification of Receptor Binding to the Biomolecular Corona of Nanoparticles,2017,Silica,No Modification,No Modification,No Modification,Inorganic,Silica,N/A,Sphere,DLS,PBS,118,100~150,PBS,-13.5,-50~-10,Negative,0.02,0~0.1,Human Plasma,None,PBS,30,<50,1,mg,1000,1,0~5,60,30~60,Y,37,Centrifugation,Not Reported,Not Reported,20,3,in vitro,Human,%-RPA,3,A500,A57,2.93,0.99,1.72,0
A501,A57,https://doi.org/10.1021/acsnano.6b07933,Identification of Receptor Binding to the Biomolecular Corona of Nanoparticles,2017,Silica,No Modification,No Modification,No Modification,Inorganic,Silica,N/A,Sphere,DLS,PBS,118,100~150,PBS,-13.5,-50~-10,Negative,0.02,0~0.1,Human Plasma,None,PBS,50,50~100,1,mg,1000,1,0~5,60,30~60,Y,37,Centrifugation,Not Reported,Not Reported,20,3,in vitro,Human,%-RPA,3,A501,A57,2.57,1.18,2.11,0
A508,A60,https://doi.org/10.1016/j.colsurfb.2017.01.037,Interaction of gold and silver nanoparticles with human plasma: Analysis of protein corona reveals specific binding patterns,2017,Ag,Polyvinyl Pyrrolidone,Polymeric,Neutral,Inorganic,Metal,N/A,Sphere,DLS,DI-H2O,55.78,50~100,DI-H2O,-25.1,-50~-10,Negative,Not Reported,Not Reported,Human Plasma,None,N/A,100,50~100,5.55,ml/m^2,Not Reported,Not Reported,Not Reported,60,30~60,N,37,SC Centrifugation,19000,4,20,6,in vitro,Human,%-RPA,4,A508,A60,3.07,0.547,0.35,0.18
A509,A60,https://doi.org/10.1016/j.colsurfb.2017.01.037,Interaction of gold and silver nanoparticles with human plasma: Analysis of protein corona reveals specific binding patterns,2017,Au,Polyvinyl Pyrrolidone,Polymeric,Neutral,Inorganic,Metal,N/A,Sphere,DLS,DI-H2O,27.11,<50,DI-H2O,-24.5,-50~-10,Negative,Not Reported,Not Reported,Human Plasma,None,N/A,100,50~100,5.55,ml/m^2,Not Reported,Not Reported,Not Reported,60,30~60,N,37,SC Centrifugation,19000,4,20,6,in vitro,Human,%-RPA,4,A509,A60,1.23,0.235,7.913,0.196
A510,A60,https://doi.org/10.1016/j.colsurfb.2017.01.037,Interaction of gold and silver nanoparticles with human plasma: Analysis of protein corona reveals specific binding patterns,2017,Au,Citrate,Carboxylic Acids,Negative,Inorganic,Metal,N/A,Sphere,DLS,DI-H2O,30.03,<50,DI-H2O,-24.3,-50~-10,Negative,Not Reported,Not Reported,Human Plasma,None,N/A,100,50~100,5.55,ml/m^2,Not Reported,Not Reported,Not Reported,60,30~60,N,37,SC Centrifugation,19000,4,20,6,in vitro,Human,%-RPA,4,A510,A60,1.57,0.091,6.333,0.17
A511,A60,https://doi.org/10.1016/j.colsurfb.2017.01.037,Interaction of gold and silver nanoparticles with human plasma: Analysis of protein corona reveals specific binding patterns,2017,Ag,Branched polyethyleneimine ,Polymeric,Neutral,Inorganic,Metal,N/A,Sphere,DLS,DI-H2O,43.14,<50,DI-H2O,53.95,>+50,Positive,Not Reported,Not Reported,Human Plasma,None,N/A,100,50~100,5.55,ml/m^2,Not Reported,Not Reported,Not Reported,60,30~60,N,37,SC Centrifugation,19000,4,20,6,in vitro,Human,%-RPA,4,A511,A60,0.87,0.203,1.19,1.36
A512,A60,https://doi.org/10.1016/j.colsurfb.2017.01.037,Interaction of gold and silver nanoparticles with human plasma: Analysis of protein corona reveals specific binding patterns,2017,Ag,Citrate,Carboxylic Acids,Negative,Inorganic,Metal,N/A,Sphere,DLS,DI-H2O,26.61,<50,DI-H2O,-36.95,-50~-10,Negative,Not Reported,Not Reported,Human Plasma,None,N/A,100,50~100,5.55,ml/m^2,Not Reported,Not Reported,Not Reported,60,30~60,N,37,SC Centrifugation,19000,4,20,6,in vitro,Human,%-RPA,4,A512,A60,12.4,0.294,1.62,0.422
A513,A60,https://doi.org/10.1016/j.colsurfb.2017.01.037,Interaction of gold and silver nanoparticles with human plasma: Analysis of protein corona reveals specific binding patterns,2017,Au,Branched polyethyleneimine ,Polymeric,Neutral,Inorganic,Metal,N/A,Sphere,DLS,DI-H2O,37.2,<50,DI-H2O,47,+10~+50,Positive,Not Reported,Not Reported,Human Plasma,None,N/A,100,50~100,5.55,ml/m^2,Not Reported,Not Reported,Not Reported,60,30~60,N,37,SC Centrifugation,19000,4,20,6,in vitro,Human,%-RPA,4,A513,A60,0.993,0.77,1.42,1.58
A514,A60,https://doi.org/10.1016/j.colsurfb.2017.01.037,Interaction of gold and silver nanoparticles with human plasma: Analysis of protein corona reveals specific binding patterns,2017,Ag,Polyvinyl Pyrrolidone,Polymeric,Neutral,Inorganic,Metal,N/A,Sphere,DLS,Human Plasma,75.36,50~100,Human Plasma,-21.2,-50~-10,Negative,Not Reported,Not Reported,Human Plasma,None,N/A,100,50~100,5.55,ml/m^2,Not Reported,Not Reported,Not Reported,60,30~60,N,37,SC Centrifugation,19000,4,20,6,in vitro,Human,%-RPA,4,A514,A60,3.07,0.547,0.35,0.18
A515,A60,https://doi.org/10.1016/j.colsurfb.2017.01.037,Interaction of gold and silver nanoparticles with human plasma: Analysis of protein corona reveals specific binding patterns,2017,Au,Polyvinyl Pyrrolidone,Polymeric,Neutral,Inorganic,Metal,N/A,Sphere,DLS,Human Plasma,47.02,<50,Human Plasma,-23.97,-50~-10,Negative,Not Reported,Not Reported,Human Plasma,None,N/A,100,50~100,5.55,ml/m^2,Not Reported,Not Reported,Not Reported,60,30~60,N,37,SC Centrifugation,19000,4,20,6,in vitro,Human,%-RPA,4,A515,A60,1.23,0.235,7.913,0.196
A516,A60,https://doi.org/10.1016/j.colsurfb.2017.01.037,Interaction of gold and silver nanoparticles with human plasma: Analysis of protein corona reveals specific binding patterns,2017,Au,Citrate,Carboxylic Acids,Negative,Inorganic,Metal,N/A,Sphere,DLS,Human Plasma,56.6,50~100,Human Plasma,-24.97,-50~-10,Negative,Not Reported,Not Reported,Human Plasma,None,N/A,100,50~100,5.55,ml/m^2,Not Reported,Not Reported,Not Reported,60,30~60,N,37,SC Centrifugation,19000,4,20,6,in vitro,Human,%-RPA,4,A516,A60,1.57,0.091,6.333,0.17
A517,A60,https://doi.org/10.1016/j.colsurfb.2017.01.037,Interaction of gold and silver nanoparticles with human plasma: Analysis of protein corona reveals specific binding patterns,2017,Ag,Branched polyethyleneimine ,Polymeric,Neutral,Inorganic,Metal,N/A,Sphere,DLS,Human Plasma,301.67,>150,Human Plasma,-25.7,-50~-10,Negative,Not Reported,Not Reported,Human Plasma,None,N/A,100,50~100,5.55,ml/m^2,Not Reported,Not Reported,Not Reported,60,30~60,N,37,SC Centrifugation,19000,4,20,6,in vitro,Human,%-RPA,4,A517,A60,0.87,0.203,1.19,1.36
A518,A60,https://doi.org/10.1016/j.colsurfb.2017.01.037,Interaction of gold and silver nanoparticles with human plasma: Analysis of protein corona reveals specific binding patterns,2017,Ag,Citrate,Carboxylic Acids,Negative,Inorganic,Metal,N/A,Sphere,DLS,Human Plasma,58.1,50~100,Human Plasma,-26.13,-50~-10,Negative,Not Reported,Not Reported,Human Plasma,None,N/A,100,50~100,5.55,ml/m^2,Not Reported,Not Reported,Not Reported,60,30~60,N,37,SC Centrifugation,19000,4,20,6,in vitro,Human,%-RPA,4,A518,A60,12.4,0.294,1.62,0.422
A519,A60,https://doi.org/10.1016/j.colsurfb.2017.01.037,Interaction of gold and silver nanoparticles with human plasma: Analysis of protein corona reveals specific binding patterns,2017,Au,Branched polyethyleneimine ,Polymeric,Neutral,Inorganic,Metal,N/A,Sphere,DLS,Human Plasma,295.2,>150,Human Plasma,-26.9,-50~-10,Negative,Not Reported,Not Reported,Human Plasma,None,N/A,100,50~100,5.55,ml/m^2,Not Reported,Not Reported,Not Reported,60,30~60,N,37,SC Centrifugation,19000,4,20,6,in vitro,Human,%-RPA,4,A519,A60,0.993,0.77,1.42,1.58
A520,A61,https://doi.org/10.1039/C4RA13335H,"Lipid composition: a ""key factor"" for the rational manipulation of the liposome-protein corona by liposome design",2015,DOTAP-Chol,No Modification,No Modification,No Modification,Organic,Lipid,1:1,Sphere,DLS,PBS,83.5,50~100,PBS,50.5,>+50,Positive,Not Reported,Not Reported,Human Plasma,None,N/A,100,50~100,1,mg/mL,200,0.2,0~5,60,30~60,Y,37,Centrifugation,Not Reported,Not Reported,15,3,in vitro,Human,%-RPA,4,A520,A61,2.344904295,1.216126533,3.145329957,0.881134902
A521,A61,https://doi.org/10.1039/C4RA13335H,"Lipid composition: a ""key factor"" for the rational manipulation of the liposome-protein corona by liposome design",2015,DOTAP-DOPE,No Modification,No Modification,No Modification,Organic,Lipid,1:1,Sphere,DLS,PBS,90.8,50~100,PBS,51.2,>+50,Positive,Not Reported,Not Reported,Human Plasma,None,N/A,100,50~100,1,mg/mL,200,0.2,0~5,60,30~60,Y,37,Centrifugation,Not Reported,Not Reported,15,3,in vitro,Human,%-RPA,4,A521,A61,1.2126407,0.415674225,1.158719895,3.749091478
A522,A61,https://doi.org/10.1039/C4RA13335H,"Lipid composition: a ""key factor"" for the rational manipulation of the liposome-protein corona by liposome design",2015,Chol-DC,No Modification,No Modification,No Modification,Organic,Lipid,1:1,Sphere,DLS,PBS,85.6,50~100,PBS,55.6,>+50,Positive,Not Reported,Not Reported,Human Plasma,None,N/A,100,50~100,1,mg/mL,200,0.2,0~5,60,30~60,Y,37,Centrifugation,Not Reported,Not Reported,15,3,in vitro,Human,%-RPA,4,A522,A61,0.623111613,0.531995744,1.562034114,0.481040786
A523,A61,https://doi.org/10.1039/C4RA13335H,"Lipid composition: a ""key factor"" for the rational manipulation of the liposome-protein corona by liposome design",2015,DOTAP,No Modification,No Modification,No Modification,Organic,Lipid,1:1,Sphere,DLS,PBS,78.8,50~100,PBS,55.7,>+50,Positive,Not Reported,Not Reported,Human Plasma,None,N/A,100,50~100,1,mg/mL,200,0.2,0~5,60,30~60,Y,37,Centrifugation,Not Reported,Not Reported,15,3,in vitro,Human,%-RPA,4,A523,A61,0.935250086,0.655607203,2.609528957,2.312431531
A524,A61,https://doi.org/10.1039/C4RA13335H,"Lipid composition: a ""key factor"" for the rational manipulation of the liposome-protein corona by liposome design",2015,DC-Chol-DOPE,No Modification,No Modification,No Modification,Organic,Lipid,1:1:1,Sphere,DLS,PBS,119.2,100~150,PBS,56.3,>+50,Positive,Not Reported,Not Reported,Human Plasma,None,N/A,100,50~100,1,mg/mL,200,0.2,0~5,60,30~60,Y,37,Centrifugation,Not Reported,Not Reported,15,3,in vitro,Human,%-RPA,4,A524,A61,2.687683595,1.611025542,2.295573697,1.179319454
A525,A61,https://doi.org/10.1039/C4RA13335H,"Lipid composition: a ""key factor"" for the rational manipulation of the liposome-protein corona by liposome design",2015,Chol-DC,No Modification,No Modification,No Modification,Organic,Lipid,1:1,Sphere,DLS,PBS,99.6,50~100,PBS,59.2,>+50,Positive,Not Reported,Not Reported,Human Plasma,None,N/A,100,50~100,1,mg/mL,200,0.2,0~5,60,30~60,Y,37,Centrifugation,Not Reported,Not Reported,15,3,in vitro,Human,%-RPA,4,A525,A61,1.01010101,0.813953488,2.389912194,0.735992403
A526,A61,https://doi.org/10.1039/C4RA13335H,"Lipid composition: a ""key factor"" for the rational manipulation of the liposome-protein corona by liposome design",2015,DOTAP,No Modification,No Modification,No Modification,Organic,Lipid,1,Sphere,DLS,Human Plasma,156.5,>150,Human Plasma,-1.5,-10~+10,Neutral,Not Reported,Not Reported,Human Plasma,None,N/A,100,50~100,1,mg/mL,200,0.2,0~5,60,30~60,Y,37,Centrifugation,Not Reported,Not Reported,15,3,in vitro,Human,%-RPA,4,A526,A61,0.935250086,0.655607203,2.609528957,2.312431531
A527,A61,https://doi.org/10.1039/C4RA13335H,"Lipid composition: a ""key factor"" for the rational manipulation of the liposome-protein corona by liposome design",2015,Chol-DC,No Modification,No Modification,No Modification,Organic,Lipid,1:1,Sphere,DLS,Human Plasma,220,>150,Human Plasma,-10.6,-50~-10,Negative,Not Reported,Not Reported,Human Plasma,None,N/A,100,50~100,1,mg/mL,200,0.2,0~5,60,30~60,Y,37,Centrifugation,Not Reported,Not Reported,15,3,in vitro,Human,%-RPA,4,A527,A61,1.01010101,0.813953488,2.389912194,0.735992403
A528,A61,https://doi.org/10.1039/C4RA13335H,"Lipid composition: a ""key factor"" for the rational manipulation of the liposome-protein corona by liposome design",2015,Chol-DC,No Modification,No Modification,No Modification,Organic,Lipid,1:1,Sphere,DLS,Human Plasma,210,>150,Human Plasma,-11.2,-50~-10,Negative,Not Reported,Not Reported,Human Plasma,None,N/A,100,50~100,1,mg/mL,200,0.2,0~5,60,30~60,Y,37,Centrifugation,Not Reported,Not Reported,15,3,in vitro,Human,%-RPA,4,A528,A61,0.623111613,0.531995744,1.562034114,0.481040786
A529,A61,https://doi.org/10.1039/C4RA13335H,"Lipid composition: a ""key factor"" for the rational manipulation of the liposome-protein corona by liposome design",2015,DC-Chol-DOPE,No Modification,No Modification,No Modification,Organic,Lipid,1:1:1,Sphere,DLS,Human Plasma,250,>150,Human Plasma,-11.4,-50~-10,Negative,Not Reported,Not Reported,Human Plasma,None,N/A,100,50~100,1,mg/mL,200,0.2,0~5,60,30~60,Y,37,Centrifugation,Not Reported,Not Reported,15,3,in vitro,Human,%-RPA,4,A529,A61,2.687683595,1.611025542,2.295573697,1.179319454
A530,A61,https://doi.org/10.1039/C4RA13335H,"Lipid composition: a ""key factor"" for the rational manipulation of the liposome-protein corona by liposome design",2015,DOTAP-DOPE,No Modification,No Modification,No Modification,Organic,Lipid,1:1,Sphere,DLS,Human Plasma,178.1,>150,Human Plasma,-2.1,-10~+10,Neutral,Not Reported,Not Reported,Human Plasma,None,N/A,100,50~100,1,mg/mL,200,0.2,0~5,60,30~60,Y,37,Centrifugation,Not Reported,Not Reported,15,3,in vitro,Human,%-RPA,4,A530,A61,1.2126407,0.415674225,1.158719895,3.749091478
A531,A61,https://doi.org/10.1039/C4RA13335H,"Lipid composition: a ""key factor"" for the rational manipulation of the liposome-protein corona by liposome design",2015,DOTAP-Chol,No Modification,No Modification,No Modification,Organic,Lipid,1:1,Sphere,DLS,Human Plasma,187.4,>150,Human Plasma,-2.4,-10~+10,Neutral,Not Reported,Not Reported,Human Plasma,None,N/A,100,50~100,1,mg/mL,200,0.2,0~5,60,30~60,Y,37,Centrifugation,Not Reported,Not Reported,15,3,in vitro,Human,%-RPA,4,A531,A61,2.344904295,1.216126533,3.145329957,0.881134902
A532,A62,https://doi.org/10.1039/C4TB01316F,The liposome-protein corona in mice and humans and its implications for in vivo delivery,2014,DOTAP,PEG,Polymeric,Neutral,Organic,Lipid,1:1,Sphere,DLS,Human Plasma,152.85,>150,Human Plasma,-13.74,-50~-10,Negative,Not Reported,Not Reported,Human Plasma,None,N/A,100,50~100,1,mg/mL,200,0.2,0~5,60,30~60,Y,37,Centrifugation,Not Reported,Not Reported,15,3,in vitro,Human,%-RPA,4,A532,A62,1.401228726,0.180190156,0.94921946,0.497639173
A533,A62,https://doi.org/10.1039/C4TB01316F,The liposome-protein corona in mice and humans and its implications for in vivo delivery,2014,DOTAP-DSPC-Chol,No Modification,No Modification,No Modification,Organic,Lipid,1:1:1,Sphere,DLS,Human Plasma,208,>150,Human Plasma,-15.7,-50~-10,Negative,Not Reported,Not Reported,Human Plasma,None,N/A,100,50~100,1,mg/mL,200,0.2,0~5,60,30~60,N,37,Centrifugation,Not Reported,Not Reported,15,3,in vitro,Human,%-RPA,4,A533,A62,0.897948722,0.619515,2.520445492,0.575608155
A537,A64,https://doi.org/10.1038/nnano.2015.47,Mapping protein binding sites on the biomolecular corona of nanoparticles,2015,Polystyrene,COOH,Carboxylic Acids,Negative,Organic,Polystyrene,N/A,Sphere,DLS,PBS,220,>150,PBS,-13.5,-50~-10,Negative,Not Reported,Not Reported,Human Plasma,Transferrin-Depleted,N/A,80,50~100,Not Reported,Not Reported,Not Reported,Not Reported,Not Reported,60,30~60,N,25,Centrifugation,20000,Not Reported,10,6,in vitro,Human,%-RPA,2,A537,A64,2.1,0,0,0.7
A538,A65,https://doi.org/10.1039/C6NR03898K,Nanoparticles-cell association predicted by protein corona fingerprints,2016,DOTAP-DC-Chol,PEG,Polymeric,Neutral,Organic,Lipid,Not Reported,Sphere,DLS,PBS,103.2,100~150,PBS,9.9,-10~+10,Neutral,Not Reported,Not Reported,Human Plasma,None,N/A,100,50~100,1,mg/mL,10000,10,>10,60,30~60,N,37,Centrifugation,Not Reported,Not Reported,Not Reported,1,in vitro,Human,%-RPA,2,A538,A65,1.36,0,4.64,0
A539,A65,https://doi.org/10.1039/C6NR03898K,Nanoparticles-cell association predicted by protein corona fingerprints,2016,DOTAP-DC-Chol,PEG,Polymeric,Neutral,Organic,Lipid,Not Reported,Sphere,DLS,PBS,123,100~150,PBS,17.9,+10~+50,Positive,Not Reported,Not Reported,Human Plasma,None,N/A,100,50~100,1,mg/mL,10000,10,>10,60,30~60,N,37,Centrifugation,Not Reported,Not Reported,Not Reported,1,in vitro,Human,%-RPA,2,A539,A65,1.95,0,5.21,0
A540,A65,https://doi.org/10.1039/C6NR03898K,Nanoparticles-cell association predicted by protein corona fingerprints,2016,DOTAP-DC-Chol,PEG,Polymeric,Neutral,Organic,Lipid,Not Reported,Sphere,DLS,PBS,114,100~150,PBS,18.1,+10~+50,Positive,Not Reported,Not Reported,Human Plasma,None,N/A,100,50~100,1,mg/mL,10000,10,>10,60,30~60,N,37,Centrifugation,Not Reported,Not Reported,Not Reported,1,in vitro,Human,%-RPA,2,A540,A65,1.87,0,1.69,0
A541,A65,https://doi.org/10.1039/C6NR03898K,Nanoparticles-cell association predicted by protein corona fingerprints,2016,DOTAP-DC-Chol,No Modification,No Modification,No Modification,Organic,Lipid,Not Reported,Sphere,DLS,PBS,131,100~150,PBS,26.1,+10~+50,Positive,Not Reported,Not Reported,Human Plasma,None,N/A,100,50~100,1,mg/mL,10000,10,>10,60,30~60,N,37,Centrifugation,Not Reported,Not Reported,Not Reported,1,in vitro,Human,%-RPA,3,A541,A65,2.69,1.61,2.3,0
A542,A65,https://doi.org/10.1039/C6NR03898K,Nanoparticles-cell association predicted by protein corona fingerprints,2016,DOTAP-DC-Chol,No Modification,No Modification,No Modification,Organic,Lipid,Not Reported,Sphere,DLS,PBS,135,100~150,PBS,30.1,+10~+50,Positive,Not Reported,Not Reported,Human Plasma,None,N/A,100,50~100,1,mg/mL,10000,10,>10,60,30~60,N,37,Centrifugation,Not Reported,Not Reported,Not Reported,1,in vitro,Human,%-RPA,3,A542,A65,1.21,0,1.16,3.75
A543,A65,https://doi.org/10.1039/C6NR03898K,Nanoparticles-cell association predicted by protein corona fingerprints,2016,DOTAP-DC-Chol,No Modification,No Modification,No Modification,Organic,Lipid,Not Reported,Sphere,DLS,PBS,144,100~150,PBS,30.2,+10~+50,Positive,Not Reported,Not Reported,Human Plasma,None,N/A,100,50~100,1,mg/mL,10000,10,>10,60,30~60,N,37,Centrifugation,Not Reported,Not Reported,Not Reported,1,in vitro,Human,%-RPA,3,A543,A65,2.57,0,1.69,1.25
A544,A65,https://doi.org/10.1039/C6NR03898K,Nanoparticles-cell association predicted by protein corona fingerprints,2016,DOTAP-DC-Chol,No Modification,No Modification,No Modification,Organic,Lipid,Not Reported,Sphere,DLS,PBS,254.6,>150,PBS,33.1,+10~+50,Positive,Not Reported,Not Reported,Human Plasma,None,N/A,100,50~100,1,mg/mL,10000,10,>10,60,30~60,N,37,Centrifugation,Not Reported,Not Reported,Not Reported,1,in vitro,Human,%-RPA,3,A544,A65,1.45,0,1.48,1.34
A545,A65,https://doi.org/10.1039/C6NR03898K,Nanoparticles-cell association predicted by protein corona fingerprints,2016,DOTAP-DC-Chol,No Modification,No Modification,No Modification,Organic,Lipid,Not Reported,Sphere,DLS,PBS,108,100~150,PBS,34.5,+10~+50,Positive,Not Reported,Not Reported,Human Plasma,None,N/A,100,50~100,1,mg/mL,10000,10,>10,60,30~60,N,37,Centrifugation,Not Reported,Not Reported,Not Reported,1,in vitro,Human,%-RPA,2,A545,A65,1.13,0,1.34,0
A546,A65,https://doi.org/10.1039/C6NR03898K,Nanoparticles-cell association predicted by protein corona fingerprints,2016,DOTAP-DC-Chol,No Modification,No Modification,No Modification,Organic,Lipid,Not Reported,Sphere,DLS,PBS,193.4,>150,PBS,42.1,+10~+50,Positive,Not Reported,Not Reported,Human Plasma,None,N/A,100,50~100,1,mg/mL,10000,10,>10,60,30~60,N,37,Centrifugation,Not Reported,Not Reported,Not Reported,1,in vitro,Human,%-RPA,2,A546,A65,0,1.27,4.29,0
A547,A65,https://doi.org/10.1039/C6NR03898K,Nanoparticles-cell association predicted by protein corona fingerprints,2016,DOTAP-DC-Chol,No Modification,No Modification,No Modification,Organic,Lipid,Not Reported,Sphere,DLS,PBS,125,100~150,PBS,46.2,+10~+50,Positive,Not Reported,Not Reported,Human Plasma,None,N/A,100,50~100,1,mg/mL,10000,10,>10,60,30~60,N,37,Centrifugation,Not Reported,Not Reported,Not Reported,1,in vitro,Human,%-RPA,3,A547,A65,1.02,0,1.5,1.19
A548,A65,https://doi.org/10.1039/C6NR03898K,Nanoparticles-cell association predicted by protein corona fingerprints,2016,DOTAP-DC-Chol,No Modification,No Modification,No Modification,Organic,Lipid,Not Reported,Sphere,DLS,PBS,128,100~150,PBS,47.4,+10~+50,Positive,Not Reported,Not Reported,Human Plasma,None,N/A,100,50~100,1,mg/mL,10000,10,>10,60,30~60,N,37,Centrifugation,Not Reported,Not Reported,Not Reported,1,in vitro,Human,%-RPA,2,A548,A65,1.01,0,2.39,0
A549,A65,https://doi.org/10.1039/C6NR03898K,Nanoparticles-cell association predicted by protein corona fingerprints,2016,DOTAP-DC-Chol,No Modification,No Modification,No Modification,Organic,Lipid,Not Reported,Sphere,DLS,PBS,157,>150,PBS,58.2,>+50,Positive,Not Reported,Not Reported,Human Plasma,None,N/A,100,50~100,1,mg/mL,10000,10,>10,60,30~60,N,37,Centrifugation,Not Reported,Not Reported,Not Reported,1,in vitro,Human,%-RPA,3,A549,A65,1.19,0,2.3,1.61
A550,A65,https://doi.org/10.1039/C6NR03898K,Nanoparticles-cell association predicted by protein corona fingerprints,2016,DOTAP-DC-Chol,PEG,Polymeric,Neutral,Organic,Lipid,Not Reported,Sphere,DLS,Human Plasma,115,100~150,Human Plasma,-13.2,-50~-10,Negative,Not Reported,Not Reported,Human Plasma,None,N/A,100,50~100,1,mg/mL,10000,10,>10,60,30~60,N,37,Centrifugation,Not Reported,Not Reported,Not Reported,1,in vitro,Human,%-RPA,2,A550,A65,1.36,0,4.64,0
A551,A65,https://doi.org/10.1039/C6NR03898K,Nanoparticles-cell association predicted by protein corona fingerprints,2016,DOTAP-DC-Chol,PEG,Polymeric,Neutral,Organic,Lipid,Not Reported,Sphere,DLS,Human Plasma,137,100~150,Human Plasma,-13.9,-50~-10,Negative,Not Reported,Not Reported,Human Plasma,None,N/A,100,50~100,1,mg/mL,10000,10,>10,60,30~60,N,37,Centrifugation,Not Reported,Not Reported,Not Reported,1,in vitro,Human,%-RPA,2,A551,A65,1.87,0,1.69,0
A552,A65,https://doi.org/10.1039/C6NR03898K,Nanoparticles-cell association predicted by protein corona fingerprints,2016,DOPG-DOPA,No Modification,No Modification,No Modification,Organic,Lipid,Not Reported,Sphere,DLS,PBS,126,100~150,PBS,-14.2,-50~-10,Negative,Not Reported,Not Reported,Human Plasma,None,N/A,100,50~100,1,mg/mL,10000,10,>10,60,30~60,N,37,Centrifugation,Not Reported,Not Reported,Not Reported,1,in vitro,Human,%-RPA,2,A552,A65,0,0,1.41,3.34
A553,A65,https://doi.org/10.1039/C6NR03898K,Nanoparticles-cell association predicted by protein corona fingerprints,2016,DOTAP-DC-Chol,No Modification,No Modification,No Modification,Organic,Lipid,Not Reported,Sphere,DLS,Human Plasma,329,>150,Human Plasma,-15.4,-50~-10,Negative,Not Reported,Not Reported,Human Plasma,None,N/A,100,50~100,1,mg/mL,10000,10,>10,60,30~60,N,37,Centrifugation,Not Reported,Not Reported,Not Reported,1,in vitro,Human,%-RPA,3,A553,A65,1.45,0,1.48,1.34
A554,A65,https://doi.org/10.1039/C6NR03898K,Nanoparticles-cell association predicted by protein corona fingerprints,2016,DOTAP-DC-Chol,No Modification,No Modification,No Modification,Organic,Lipid,Not Reported,Sphere,DLS,Human Plasma,216,>150,Human Plasma,-17.9,-50~-10,Negative,Not Reported,Not Reported,Human Plasma,None,N/A,100,50~100,1,mg/mL,10000,10,>10,60,30~60,N,37,Centrifugation,Not Reported,Not Reported,Not Reported,1,in vitro,Human,%-RPA,2,A554,A65,1.13,0,1.34,0
A555,A65,https://doi.org/10.1039/C6NR03898K,Nanoparticles-cell association predicted by protein corona fingerprints,2016,DOPG-DOPA,No Modification,No Modification,No Modification,Organic,Lipid,Not Reported,Sphere,DLS,Human Plasma,152,>150,Human Plasma,-18.2,-50~-10,Negative,Not Reported,Not Reported,Human Plasma,None,N/A,100,50~100,1,mg/mL,10000,10,>10,60,30~60,N,37,Centrifugation,Not Reported,Not Reported,Not Reported,1,in vitro,Human,%-RPA,3,A555,A65,1.09,0,1.39,1.68
