Repository: choulab210/Meta-Analysis-of-Nanoparticle-and-Protein-Corona-Interactions-in-Biological-Media

# PMeta-Analysis of Nanoparticle and Protein Corona Interactions in Biological Media

# -*- coding: utf-8 -*-

# Meta-Analysis of Nanoparticle and Protein Corona Interactions in Biological Media
This repository contains all raw data and Python code files for the project entitled  
**"Meta-Analysis of Nanoparticle and Protein Corona Interactions in Biological Media"**

## Respository Structure
Within the **`Code`** folder there are 2 Python scripts: `Prediction_Models` and `Uniprot_Extraction`. Their respective datasets can be found in the **`Datasets`** subfolder.

  ### 1. `Prediction Models`

File: Datasets/PC-DB_for_Meta-Analysis.csv (part 7 of 7)
NP Entry ID,Study ID,DOI,Title,Year,Core NP Material,Surface Modification,Modification Type,Modification Charge,NP Type,NP Sub-Type,Lipid Core Molar Ratio,NP Shape,Size Method,HD Solvent,Size (nm),Size Group,Zeta Potential Solvent,Zeta Potential (mV),Zeta Potential Group,Zeta Potential Charge,PDI,PDI Group,Incubation Protein Source,Incubation Media Additives,Incubation Media,Incubation Protein Concentration (%-v/v),Plasma Concentation Group,NP Solution Concentration,NP Solution Concentration Units,Dispersion medium Volume (µL),Final NP Incubation Mass (mg),Mass Group,Incubation time (min),Incubation time Group,Shaking or AgitationDuring Incubation,Incubation Temp (°C),NP-PC Isolation Method,Extraction Centrifugation Speed (xg),Isolation Temperature (°C),Extraction Centrifugation Time (min),Number of Washing Steps,Exposure type,Species,Protein Composition Units,No Proteins Identified,Protein Entry No,Study ID,APOE,APOB,CO3,CLUS
A655,A69,https://doi.org/10.1021/nn406018q,Protein corona fingerprinting predicts the cellular interaction of gold and silver nanoparticles,2014,Au,2-Napthalenethiol ,Alkylthiols,Negative,Inorganic,Metal,N/A,Sphere,DLS,PBS,93.52,50~100,PBS,-6.52,-10~+10,Neutral,0.0545,0~0.1,Human Plasma,None,N/A,100,50~100,40,cm^2,1000,Not Reported,Not Reported,480,>60,N,25,Centrifugation,1500,4,45,1,in vitro,Human,%-RPA,4,A655,A69,19.3243,0.0102,1.214,0.5028
A656,A69,https://doi.org/10.1021/nn406018q,Protein corona fingerprinting predicts the cellular interaction of gold and silver nanoparticles,2014,Au,Thiolated poly(ethyleneimine),Polymeric,Positive,Inorganic,Metal,N/A,Sphere,DLS,PBS,68.07,50~100,PBS,-6.483333333,-10~+10,Neutral,0.310111111,>0.2,Human Plasma,None,N/A,100,50~100,40,cm^2,1000,Not Reported,Not Reported,480,>60,N,25,Centrifugation,15000,4,45,1,in vitro,Human,%-RPA,4,A656,A69,1.5762,0.0184,1.3832,1.0506
A657,A69,https://doi.org/10.1021/nn406018q,Protein corona fingerprinting predicts the cellular interaction of gold and silver nanoparticles,2014,Au,1-Dodecanethiol,Alkylthiols,Positive,Inorganic,Metal,N/A,Sphere,DLS,PBS,47.34,<50,PBS,-6.373333333,-10~+10,Neutral,0.237111111,>0.2,Human Plasma,None,N/A,100,50~100,40,cm^2,1000,Not Reported,Not Reported,480,>60,N,25,Centrifugation,15000,4,45,1,in vitro,Human,%-RPA,4,A657,A69,0.6616,0.5636,1.2259,1.1079
A658,A69,https://doi.org/10.1021/nn406018q,Protein corona fingerprinting predicts the cellular interaction of gold and silver nanoparticles,2014,Au,1-Dodecanethiol,Alkylthiols,Positive,Inorganic,Metal,N/A,Sphere,DLS,PBS,59.93,50~100,PBS,-6.096666667,-10~+10,Neutral,0.366916667,>0.2,Human Plasma,None,N/A,100,50~100,40,cm^2,1000,Not Reported,Not Reported,480,>60,N,25,Centrifugation,15000,4,45,1,in vitro,Human,%-RPA,4,A658,A69,5.7743,2.1345,3.0525,7.6567
A659,A69,https://doi.org/10.1021/nn406018q,Protein corona fingerprinting predicts the cellular interaction of gold and silver nanoparticles,2014,Au,Stearic acid,Carboxylic Acids,Negative,Inorganic,Metal,N/A,Sphere,DLS,PBS,46.53,<50,PBS,-6.091666667,-10~+10,Neutral,0.214166667,>0.2,Human Plasma,None,N/A,100,50~100,40,cm^2,1000,Not Reported,Not Reported,480,>60,N,25,Centrifugation,15000,4,45,1,in vitro,Human,%-RPA,4,A659,A69,1.8817,0.1563,2.502,1.1268
A660,A69,https://doi.org/10.1021/nn406018q,Protein corona fingerprinting predicts the cellular interaction of gold and silver nanoparticles,2014,Au,Polyvinyl Alcohol,Polymeric,Negative,Inorganic,Metal,N/A,Sphere,DLS,PBS,53.12,50~100,PBS,-6.063333333,-10~+10,Neutral,0.178083333,0.1~0.2,Human Plasma,None,N/A,100,50~100,40,cm^2,1000,Not Reported,Not Reported,480,>60,N,25,Centrifugation,15000,4,45,1,in vitro,Human,%-RPA,4,A660,A69,1.1729,0.0103,1.4191,1.8703
A661,A69,https://doi.org/10.1021/nn406018q,Protein corona fingerprinting predicts the cellular interaction of gold and silver nanoparticles,2014,Au,PEG,Polymeric,Neutral,Inorganic,Metal,N/A,Sphere,DLS,PBS,52.02,50~100,PBS,-5.993333333,-10~+10,Neutral,0.193666667,0.1~0.2,Human Plasma,None,N/A,100,50~100,40,cm^2,1000,Not Reported,Not Reported,480,>60,N,25,Centrifugation,15000,4,45,1,in vitro,Human,%-RPA,4,A661,A69,4.166,0.0044,1.4926,0.4287
A662,A69,https://doi.org/10.1021/nn406018q,Protein corona fingerprinting predicts the cellular interaction of gold and silver nanoparticles,2014,Au,PEG,Polymeric,Neutral,Inorganic,Metal,N/A,Sphere,DLS,PBS,38.69,<50,PBS,-5.913333333,-10~+10,Neutral,0.153555556,0.1~0.2,Human Plasma,None,N/A,100,50~100,40,cm^2,1000,Not Reported,Not Reported,480,>60,N,25,Centrifugation,15000,4,45,1,in vitro,Human,%-RPA,4,A662,A69,1.4426,0.0354,2.0386,1.3428
A663,A69,https://doi.org/10.1021/nn406018q,Protein corona fingerprinting predicts the cellular interaction of gold and silver nanoparticles,2014,Au,1-Dodecanethiol,Alkylthiols,Positive,Inorganic,Metal,N/A,Sphere,DLS,PBS,100.13,100~150,PBS,-5.705,-10~+10,Neutral,0.370166667,>0.2,Human Plasma,None,N/A,100,50~100,40,cm^2,1000,Not Reported,Not Reported,480,>60,N,25,Centrifugation,15000,4,45,1,in vitro,Human,%-RPA,4,A663,A69,3.1902,1.4478,2.7791,3.2996
A664,A69,https://doi.org/10.1021/nn406018q,Protein corona fingerprinting predicts the cellular interaction of gold and silver nanoparticles,2014,Au,Amino Acid,Amino Acid,Negative,Inorganic,Metal,N/A,Sphere,DLS,PBS,55.39,50~100,PBS,-5.676666667,-10~+10,Neutral,0.236222222,>0.2,Human Plasma,None,N/A,100,50~100,40,cm^2,1000,Not Reported,Not Reported,480,>60,N,25,Centrifugation,15000,4,45,1,in vitro,Human,%-RPA,4,A664,A69,15.9214,0.2176,1.5611,0.5703
A665,A69,https://doi.org/10.1021/nn406018q,Protein corona fingerprinting predicts the cellular interaction of gold and silver nanoparticles,2014,Au,Amino Acid,Amino Acid,Negative,Inorganic,Metal,N/A,Sphere,DLS,PBS,72.3,50~100,PBS,-5.643333333,-10~+10,Neutral,0.201277778,>0.2,Human Plasma,None,N/A,100,50~100,40,cm^2,1000,Not Reported,Not Reported,480,>60,N,25,Centrifugation,15000,4,45,1,in vitro,Human,%-RPA,4,A665,A69,0.2199,0.0077,0.5816,0.9601
A666,A69,https://doi.org/10.1021/nn406018q,Protein corona fingerprinting predicts the cellular interaction of gold and silver nanoparticles,2014,Au,1-Dodecanethiol,Alkylthiols,Positive,Inorganic,Metal,N/A,Sphere,DLS,PBS,61.43,50~100,PBS,-5.518333333,-10~+10,Neutral,0.225666667,>0.2,Human Plasma,None,N/A,100,50~100,40,cm^2,1000,Not Reported,Not Reported,480,>60,N,25,Centrifugation,4500,4,45,1,in vitro,Human,%-RPA,4,A666,A69,5.9686,1.0349,1.7166,1.2934
A667,A69,https://doi.org/10.1021/nn406018q,Protein corona fingerprinting predicts the cellular interaction of gold and silver nanoparticles,2014,Au,1-Dodecanethiol,Alkylthiols,Positive,Inorganic,Metal,N/A,Sphere,DLS,PBS,58.95,50~100,PBS,-5.455,-10~+10,Neutral,0.345916667,>0.2,Human Plasma,None,N/A,100,50~100,40,cm^2,1000,Not Reported,Not Reported,480,>60,N,25,Centrifugation,15000,4,45,1,in vitro,Human,%-RPA,4,A667,A69,0.9816,2.0658,0.9501,5.4144
A668,A69,https://doi.org/10.1021/nn406018q,Protein corona fingerprinting predicts the cellular interaction of gold and silver nanoparticles,2014,Au,1-Dodecanethiol,Alkylthiols,Positive,Inorganic,Metal,N/A,Sphere,DLS,PBS,53.41,50~100,PBS,-5.43,-10~+10,Neutral,0.085666667,0~0.1,Human Plasma,None,N/A,100,50~100,40,cm^2,1000,Not Reported,Not Reported,480,>60,N,25,Centrifugation,1500,4,45,1,in vitro,Human,%-RPA,4,A668,A69,4.7848,1.3818,1.831,1.4578
A669,A69,https://doi.org/10.1021/nn406018q,Protein corona fingerprinting predicts the cellular interaction of gold and silver nanoparticles,2014,Au,2-Napthalenethiol ,Alkylthiols,Negative,Inorganic,Metal,N/A,Sphere,DLS,PBS,44.75,<50,PBS,-5.351666667,-10~+10,Neutral,0.298666667,>0.2,Human Plasma,None,N/A,100,50~100,40,cm^2,1000,Not Reported,Not Reported,480,>60,N,25,Centrifugation,15000,4,45,1,in vitro,Human,%-RPA,4,A669,A69,13.4462,0.5279,1.5522,1.5311
A670,A69,https://doi.org/10.1021/nn406018q,Protein corona fingerprinting predicts the cellular interaction of gold and silver nanoparticles,2014,Au,2-Napthalenethiol ,Alkylthiols,Negative,Inorganic,Metal,N/A,Sphere,DLS,PBS,41.88,<50,PBS,-5.258333333,-10~+10,Neutral,0.118444444,0.1~0.2,Human Plasma,None,N/A,100,50~100,40,cm^2,1000,Not Reported,Not Reported,480,>60,N,25,Centrifugation,15000,4,45,1,in vitro,Human,%-RPA,4,A670,A69,15.5634,0.312,1.7607,0.8362
A671,A69,https://doi.org/10.1021/nn406018q,Protein corona fingerprinting predicts the cellular interaction of gold and silver nanoparticles,2014,Au,Poly(vinylpyrrolidone),Polymeric,Negative,Inorganic,Metal,N/A,Sphere,DLS,PBS,52.96,50~100,PBS,-5.238333333,-10~+10,Neutral,0.216875,>0.2,Human Plasma,None,N/A,100,50~100,40,cm^2,1000,Not Reported,Not Reported,480,>60,N,25,Centrifugation,15000,4,45,1,in vitro,Human,%-RPA,4,A671,A69,0.7547,0.1263,3.7425,1.5212
A672,A69,https://doi.org/10.1021/nn406018q,Protein corona fingerprinting predicts the cellular interaction of gold and silver nanoparticles,2014,Au,1-Dodecanethiol,Alkylthiols,Positive,Inorganic,Metal,N/A,Sphere,DLS,PBS,55.07,50~100,PBS,-5.140833333,-10~+10,Neutral,0.251833333,>0.2,Human Plasma,None,N/A,100,50~100,40,cm^2,1000,Not Reported,Not Reported,480,>60,N,25,Centrifugation,4500,4,45,1,in vitro,Human,%-RPA,4,A672,A69,6.6672,1.6371,2.0328,2.5859
A673,A69,https://doi.org/10.1021/nn406018q,Protein corona fingerprinting predicts the cellular interaction of gold and silver nanoparticles,2014,Au,PEG,Polymeric,Neutral,Inorganic,Metal,N/A,Sphere,DLS,PBS,51.18,50~100,PBS,-5.0435,-10~+10,Neutral,0.162888889,0.1~0.2,Human Plasma,None,N/A,100,50~100,40,cm^2,1000,Not Reported,Not Reported,480,>60,N,25,Centrifugation,15000,4,45,1,in vitro,Human,%-RPA,4,A673,A69,1.3583,0.0752,2.6572,1.75
A674,A69,https://doi.org/10.1021/nn406018q,Protein corona fingerprinting predicts the cellular interaction of gold and silver nanoparticles,2014,Au,(11-Mercaptoundecyl)tetra(ethylene glycol),Alkylthiols,Neutral,Inorganic,Metal,N/A,Sphere,DLS,PBS,226.51,>150,PBS,-5.007083333,-10~+10,Neutral,0.438527778,>0.2,Human Plasma,None,N/A,100,50~100,40,cm^2,1000,Not Reported,Not Reported,480,>60,N,25,Centrifugation,15000,4,45,1,in vitro,Human,%-RPA,4,A674,A69,1.8716,0.8666,25.4707,0.9679
A675,A69,https://doi.org/10.1021/nn406018q,Protein corona fingerprinting predicts the cellular interaction of gold and silver nanoparticles,2014,Au,PEG,Polymeric,Neutral,Inorganic,Metal,N/A,Sphere,DLS,PBS,84.87,50~100,PBS,-4.4106,-10~+10,Neutral,0.037888889,0~0.1,Human Plasma,None,N/A,100,50~100,40,cm^2,1000,Not Reported,Not Reported,480,>60,N,25,Centrifugation,4500,4,45,1,in vitro,Human,%-RPA,4,A675,A69,2.9946,0.3232,2.6755,0.3971
A676,A69,https://doi.org/10.1021/nn406018q,Protein corona fingerprinting predicts the cellular interaction of gold and silver nanoparticles,2014,Au,2-Napthalenethiol ,Alkylthiols,Negative,Inorganic,Metal,N/A,Sphere,DLS,PBS,47,<50,PBS,-3.916833333,-10~+10,Neutral,0.178333333,0.1~0.2,Human Plasma,None,N/A,100,50~100,40,cm^2,1000,Not Reported,Not Reported,480,>60,N,25,Centrifugation,4500,4,45,1,in vitro,Human,%-RPA,4,A676,A69,17.9674,0.4496,1.3071,1.4993
A677,A69,https://doi.org/10.1021/nn406018q,Protein corona fingerprinting predicts the cellular interaction of gold and silver nanoparticles,2014,Au,2-Napthalenethiol ,Alkylthiols,Negative,Inorganic,Metal,N/A,Sphere,DLS,PBS,64.65,50~100,PBS,-3.891333333,-10~+10,Neutral,0.252333333,>0.2,Human Plasma,None,N/A,100,50~100,40,cm^2,1000,Not Reported,Not Reported,480,>60,N,25,Centrifugation,15000,4,45,1,in vitro,Human,%-RPA,4,A677,A69,0.8547,0.3478,1.853,0.4715
A678,A69,https://doi.org/10.1021/nn406018q,Protein corona fingerprinting predicts the cellular interaction of gold and silver nanoparticles,2014,Au,PEG,Polymeric,Neutral,Inorganic,Metal,N/A,Sphere,DLS,PBS,47.07,<50,PBS,-3.772566667,-10~+10,Neutral,0.124555556,0.1~0.2,Human Plasma,None,N/A,100,50~100,40,cm^2,1000,Not Reported,Not Reported,480,>60,N,25,Centrifugation,15000,4,45,1,in vitro,Human,%-RPA,3,A678,A69,2.4535,0.3443,1.4249,0
A679,A69,https://doi.org/10.1021/nn406018q,Protein corona fingerprinting predicts the cellular interaction of gold and silver nanoparticles,2014,Au,2-Napthalenethiol ,Alkylthiols,Negative,Inorganic,Metal,N/A,Sphere,DLS,PBS,100.88,100~150,PBS,-3.580333333,-10~+10,Neutral,0.083916667,0~0.1,Human Plasma,None,N/A,100,50~100,40,cm^2,1000,Not Reported,Not Reported,480,>60,N,25,Centrifugation,1500,4,45,1,in vitro,Human,%-RPA,4,A679,A69,0.6644,0.1398,1.1576,0.1527
A680,A69,https://doi.org/10.1021/nn406018q,Protein corona fingerprinting predicts the cellular interaction of gold and silver nanoparticles,2014,Au,PEG,Polymeric,Neutral,Inorganic,Metal,N/A,Sphere,DLS,PBS,48.76,<50,PBS,-2.935,-10~+10,Neutral,0.133888889,0.1~0.2,Human Plasma,None,N/A,100,50~100,40,cm^2,1000,Not Reported,Not Reported,480,>60,N,25,Centrifugation,15000,4,45,1,in vitro,Human,%-RPA,4,A680,A69,1.6459,0.7033,2.6648,0.619
A681,A69,https://doi.org/10.1021/nn406018q,Protein corona fingerprinting predicts the cellular interaction of gold and silver nanoparticles,2014,Au,PEG,Polymeric,Neutral,Inorganic,Metal,N/A,Sphere,DLS,PBS,33.05,<50,PBS,-2.753333333,-10~+10,Neutral,0.158222222,0.1~0.2,Human Plasma,None,N/A,100,50~100,40,cm^2,1000,Not Reported,Not Reported,480,>60,N,25,Centrifugation,15000,4,45,1,in vitro,Human,%-RPA,4,A681,A69,2.0693,0.9045,3.1431,0.8781
A682,A69,https://doi.org/10.1021/nn406018q,Protein corona fingerprinting predicts the cellular interaction of gold and silver nanoparticles,2014,Au,PEG,Polymeric,Neutral,Inorganic,Metal,N/A,Sphere,DLS,PBS,110.75,100~150,PBS,-2.232166667,-10~+10,Neutral,0.077777778,0~0.1,Human Plasma,None,N/A,100,50~100,40,cm^2,1000,Not Reported,Not Reported,480,>60,N,25,Centrifugation,1500,4,45,1,in vitro,Human,%-RPA,4,A682,A69,1.3054,0.1439,3.5379,0.5143
A683,A69,https://doi.org/10.1021/nn406018q,Protein corona fingerprinting predicts the cellular interaction of gold and silver nanoparticles,2014,Au,PEG,Polymeric,Neutral,Inorganic,Metal,N/A,Sphere,DLS,PBS,98.21,50~100,PBS,-2.015,-10~+10,Neutral,0.044222222,0~0.1,Human Plasma,None,N/A,100,50~100,40,cm^2,1000,Not Reported,Not Reported,480,>60,N,25,Centrifugation,1500,4,45,1,in vitro,Human,%-RPA,4,A683,A69,3.237,0.4116,3.0549,0.558
A684,A69,https://doi.org/10.1021/nn406018q,Protein corona fingerprinting predicts the cellular interaction of gold and silver nanoparticles,2014,Au,PEG,Polymeric,Neutral,Inorganic,Metal,N/A,Sphere,DLS,PBS,34.77,<50,PBS,-1.730833333,-10~+10,Neutral,0.134666667,0.1~0.2,Human Plasma,None,N/A,100,50~100,40,cm^2,1000,Not Reported,Not Reported,480,>60,N,25,Centrifugation,15000,4,45,1,in vitro,Human,%-RPA,3,A684,A69,1.3124,0.3683,1.2703,0
A685,A69,https://doi.org/10.1021/nn406018q,Protein corona fingerprinting predicts the cellular interaction of gold and silver nanoparticles,2014,Au,PEG,Polymeric,Neutral,Inorganic,Metal,N/A,Sphere,DLS,PBS,127.22,100~150,PBS,-0.61,-10~+10,Neutral,0.027666667,0~0.1,Human Plasma,None,N/A,100,50~100,40,cm^2,1000,Not Reported,Not Reported,480,>60,N,25,Centrifugation,1500,4,45,1,in vitro,Human,%-RPA,4,A685,A69,1.6401,0.7767,5.8736,0.5654
A686,A69,https://doi.org/10.1021/nn406018q,Protein corona fingerprinting predicts the cellular interaction of gold and silver nanoparticles,2014,Ag,11-Amino-1-undecanethiol,Amines,Positive,Inorganic,Metal,N/A,Sphere,DLS,PBS,38.4,<50,PBS,-13.5,-50~-10,Negative,0.126944444,0.1~0.2,Human Plasma,None,N/A,100,50~100,40,cm^2,1000,Not Reported,Not Reported,480,>60,N,25,Centrifugation,5000,4,45,1,in vitro,Human,%-RPA,4,A686,A69,0.5035,0.0459,1.0526,0.4166
A687,A69,https://doi.org/10.1021/nn406018q,Protein corona fingerprinting predicts the cellular interaction of gold and silver nanoparticles,2014,Ag,Citrate,Carboxylic Acids,Negative,Inorganic,Metal,N/A,Sphere,DLS,PBS,38.4,<50,PBS,-13.5,-50~-10,Negative,0.126944444,0.1~0.2,Human Plasma,None,N/A,100,50~100,40,cm^2,1000,Not Reported,Not Reported,480,>60,N,25,Centrifugation,5000,4,45,1,in vitro,Human,%-RPA,3,A687,A69,1.7255,0,1.4331,0.1919
A688,A69,https://doi.org/10.1021/nn406018q,Protein corona fingerprinting predicts the cellular interaction of gold and silver nanoparticles,2014,Ag,PEG,Polymeric,Neutral,Inorganic,Metal,N/A,Sphere,DLS,PBS,38.4,<50,PBS,-13.5,-50~-10,Negative,0.126944444,0.1~0.2,Human Plasma,None,N/A,100,50~100,40,cm^2,1000,Not Reported,Not Reported,480,>60,N,25,Centrifugation,5000,4,45,1,in vitro,Human,%-RPA,4,A688,A69,1.0486,0.2044,3.4736,0.3214
A689,A69,https://doi.org/10.1021/nn406018q,Protein corona fingerprinting predicts the cellular interaction of gold and silver nanoparticles,2014,Ag,1-Dodecanethiol,Alkylthiols,Positive,Inorganic,Metal,N/A,Sphere,DLS,PBS,38.4,<50,PBS,-13.5,-50~-10,Negative,0.126944444,0.1~0.2,Human Plasma,None,N/A,100,50~100,40,cm^2,1000,Not Reported,Not Reported,480,>60,N,25,Centrifugation,5000,4,45,1,in vitro,Human,%-RPA,4,A689,A69,0.6787,0.0833,1.2811,0.8775
A690,A69,https://doi.org/10.1021/nn406018q,Protein corona fingerprinting predicts the cellular interaction of gold and silver nanoparticles,2014,Ag,Hexadecylamine,Amines,Positive,Inorganic,Metal,N/A,Sphere,DLS,PBS,38.4,<50,PBS,-13.5,-50~-10,Negative,0.126944444,0.1~0.2,Human Plasma,None,N/A,100,50~100,40,cm^2,1000,Not Reported,Not Reported,480,>60,N,25,Centrifugation,5000,4,45,1,in vitro,Human,%-RPA,4,A690,A69,2.7067,0.1308,1.0363,0.7465
A691,A69,https://doi.org/10.1021/nn406018q,Protein corona fingerprinting predicts the cellular interaction of gold and silver nanoparticles,2014,Ag,Lipoic Acid,Alkylthiols,Negative,Inorganic,Metal,N/A,Sphere,DLS,PBS,38.4,<50,PBS,-13.5,-50~-10,Negative,0.126944444,0.1~0.2,Human Plasma,None,N/A,100,50~100,40,cm^2,1000,Not Reported,Not Reported,480,>60,N,25,Centrifugation,5000,4,45,1,in vitro,Human,%-RPA,3,A691,A69,3.7009,0,1.4185,0.4083
A692,A69,https://doi.org/10.1021/nn406018q,Protein corona fingerprinting predicts the cellular interaction of gold and silver nanoparticles,2014,Ag,Mercaptoacetic acid,Alkylthiols,Negative,Inorganic,Metal,N/A,Sphere,DLS,PBS,38.4,<50,PBS,-13.5,-50~-10,Negative,0.126944444,0.1~0.2,Human Plasma,None,N/A,100,50~100,40,cm^2,1000,Not Reported,Not Reported,480,>60,N,25,Centrifugation,5000,4,45,1,in vitro,Human,%-RPA,4,A692,A69,12.397,0.06,1.0942,0.2948
A693,A69,https://doi.org/10.1021/nn406018q,Protein corona fingerprinting predicts the cellular interaction of gold and silver nanoparticles,2014,Ag,4-Mercaptobenzoic acid,Alkylthiols,Negative,Inorganic,Metal,N/A,Sphere,DLS,PBS,38.4,<50,PBS,-13.5,-50~-10,Negative,0.126944444,0.1~0.2,Human Plasma,None,N/A,100,50~100,40,cm^2,1000,Not Reported,Not Reported,480,>60,N,25,Centrifugation,5000,4,45,1,in vitro,Human,%-RPA,4,A693,A69,2.1915,0.0329,0.8788,0.2878
A694,A69,https://doi.org/10.1021/nn406018q,Protein corona fingerprinting predicts the cellular interaction of gold and silver nanoparticles,2014,Ag,2-Mercaptoethanesulfonate,Alkylthiols,Negative,Inorganic,Metal,N/A,Sphere,DLS,PBS,38.4,<50,PBS,-13.5,-50~-10,Negative,0.126944444,0.1~0.2,Human Plasma,None,N/A,100,50~100,40,cm^2,1000,Not Reported,Not Reported,480,>60,N,25,Centrifugation,5000,4,45,1,in vitro,Human,%-RPA,4,A694,A69,3.4784,0.1616,0.822,0.2492
A695,A69,https://doi.org/10.1021/nn406018q,Protein corona fingerprinting predicts the cellular interaction of gold and silver nanoparticles,2014,Ag,16-Mercaptohexadecanoic acid,Alkylthiols,Negative,Inorganic,Metal,N/A,Sphere,DLS,PBS,38.4,<50,PBS,-13.5,-50~-10,Negative,0.126944444,0.1~0.2,Human Plasma,None,N/A,100,50~100,40,cm^2,1000,Not Reported,Not Reported,480,>60,N,25,Centrifugation,5000,4,45,1,in vitro,Human,%-RPA,2,A695,A69,4.7949,0,0.5746,0
A696,A69,https://doi.org/10.1021/nn406018q,Protein corona fingerprinting predicts the cellular interaction of gold and silver nanoparticles,2014,Ag,PEG,Polymeric,Neutral,Inorganic,Metal,N/A,Sphere,DLS,PBS,38.4,<50,PBS,-13.5,-50~-10,Negative,0.126944444,0.1~0.2,Human Plasma,None,N/A,100,50~100,40,cm^2,1000,Not Reported,Not Reported,480,>60,N,25,Centrifugation,5000,4,45,1,in vitro,Human,%-RPA,4,A696,A69,0.6454,0.1268,3.3734,0.534
A697,A69,https://doi.org/10.1021/nn406018q,Protein corona fingerprinting predicts the cellular interaction of gold and silver nanoparticles,2014,Ag,"(11-Mercaptoundecyl)-N,N,N-trimethylammonium",Alkylthiols,Positive,Inorganic,Metal,N/A,Sphere,DLS,PBS,38.4,<50,PBS,-13.5,-50~-10,Negative,0.126944444,0.1~0.2,Human Plasma,None,N/A,100,50~100,40,cm^2,1000,Not Reported,Not Reported,480,>60,N,25,Centrifugation,5000,4,45,1,in vitro,Human,%-RPA,4,A697,A69,0.596,0.0956,1.1703,0.7633
A698,A69,https://doi.org/10.1021/nn406018q,Protein corona fingerprinting predicts the cellular interaction of gold and silver nanoparticles,2014,Ag,PEG,Polymeric,Neutral,Inorganic,Metal,N/A,Sphere,DLS,PBS,38.4,<50,PBS,-13.5,-50~-10,Negative,0.126944444,0.1~0.2,Human Plasma,None,N/A,100,50~100,40,cm^2,1000,Not Reported,Not Reported,480,>60,N,25,Centrifugation,5000,4,45,1,in vitro,Human,%-RPA,4,A698,A69,0.9854,0.2143,2.3844,0.5436
A699,A69,https://doi.org/10.1021/nn406018q,Protein corona fingerprinting predicts the cellular interaction of gold and silver nanoparticles,2014,Ag,Amino Acid,Amino Acid,Negative,Inorganic,Metal,N/A,Sphere,DLS,PBS,38.4,<50,PBS,-13.5,-50~-10,Negative,0.126944444,0.1~0.2,Human Plasma,None,N/A,100,50~100,40,cm^2,1000,Not Reported,Not Reported,480,>60,N,25,Centrifugation,5000,4,45,1,in vitro,Human,%-RPA,3,A699,A69,0.0597,0,0.6242,0.3706
A700,A69,https://doi.org/10.1021/nn406018q,Protein corona fingerprinting predicts the cellular interaction of gold and silver nanoparticles,2014,Ag,Polyvinyl Alcohol,Polymeric,Negative,Inorganic,Metal,N/A,Sphere,DLS,PBS,38.4,<50,PBS,-13.5,-50~-10,Negative,0.126944444,0.1~0.2,Human Plasma,None,N/A,100,50~100,40,cm^2,1000,Not Reported,Not Reported,480,>60,N,25,Centrifugation,5000,4,45,1,in vitro,Human,%-RPA,3,A700,A69,4.6277,0,0.906,1.7405
A701,A69,https://doi.org/10.1021/nn406018q,Protein corona fingerprinting predicts the cellular interaction of gold and silver nanoparticles,2014,Ag,Stearic acid,Carboxylic Acids,Negative,Inorganic,Metal,N/A,Sphere,DLS,PBS,38.4,<50,PBS,-13.5,-50~-10,Negative,0.126944444,0.1~0.2,Human Plasma,None,N/A,100,50~100,40,cm^2,1000,Not Reported,Not Reported,480,>60,N,25,Centrifugation,5000,4,45,1,in vitro,Human,%-RPA,4,A701,A69,7.8821,0.0703,1.5258,3.3301
A706,A71,https://doi.org/10.1039/C5NR08196C,Protein source and choice of anticoagulant decisively affect nanoparticle protein corona and cellular uptake,2016,Polystyrene,NH2,Amines,Positive,Organic,Polystyrene,N/A,Sphere,DLS,KCl,116,100~150,KCl,42.8,+10~+50,Positive,Not Reported,Not Reported,Human Plasma,None,N/A,100,50~100,0.05,m^2,300,Not Reported,Not Reported,60,30~60,Y,37,Centrifugation,20000,Not Reported,60,3,in vitro,Human,%-RPA,3,A706,A71,0.36,0,0.9,18.71
A707,A71,https://doi.org/10.1039/C5NR08196C,Protein source and choice of anticoagulant decisively affect nanoparticle protein corona and cellular uptake,2016,Polystyrene,NH2,Amines,Positive,Organic,Polystyrene,N/A,Sphere,DLS,KCl,116,100~150,KCl,42.8,+10~+50,Positive,Not Reported,Not Reported,Human Plasma,None,N/A,100,50~100,0.05,m^2,300,Not Reported,Not Reported,60,30~60,Y,37,Centrifugation,20001,Not Reported,60,3,in vitro,Human,%-RPA,3,A707,A71,0,0.2,0.5,0.14
A708,A71,https://doi.org/10.1039/C5NR08196C,Protein source and choice of anticoagulant decisively affect nanoparticle protein corona and cellular uptake,2016,Polystyrene,NH2,Amines,Positive,Organic,Polystyrene,N/A,Sphere,DLS,KCl,116,100~150,KCl,42.8,+10~+50,Positive,Not Reported,Not Reported,Human Plasma,None,N/A,100,50~100,0.05,m^2,300,Not Reported,Not Reported,60,30~60,Y,37,Centrifugation,20002,Not Reported,60,3,in vitro,Human,%-RPA,3,A708,A71,0.12,0,0.63,7.28
A709,A71,https://doi.org/10.1039/C5NR08196C,Protein source and choice of anticoagulant decisively affect nanoparticle protein corona and cellular uptake,2016,Polystyrene,NH2,Amines,Positive,Organic,Polystyrene,N/A,Sphere,DLS,KCl,116,100~150,KCl,42.8,+10~+50,Positive,Not Reported,Not Reported,Human Plasma,None,N/A,100,50~100,0.05,m^2,300,Not Reported,Not Reported,60,30~60,Y,37,Centrifugation,20003,Not Reported,60,3,in vitro,Human,%-RPA,3,A709,A71,0,0.16,0.5,0.17
A710,A71,https://doi.org/10.1039/C5NR08196C,Protein source and choice of anticoagulant decisively affect nanoparticle protein corona and cellular uptake,2016,Polystyrene,NH2,Amines,Positive,Organic,Polystyrene,N/A,Sphere,DLS,KCl,116,100~150,KCl,42.8,+10~+50,Positive,Not Reported,Not Reported,Human Plasma,None,N/A,100,50~100,0.05,m^2,300,Not Reported,Not Reported,60,30~60,Y,37,Centrifugation,20004,Not Reported,60,3,in vitro,Human,%-RPA,3,A710,A71,0.03,0,0.05,5.44
A711,A71,https://doi.org/10.1039/C5NR08196C,Protein source and choice of anticoagulant decisively affect nanoparticle protein corona and cellular uptake,2016,Polystyrene,NH2,Amines,Positive,Organic,Polystyrene,N/A,Sphere,DLS,KCl,116,100~150,KCl,42.8,+10~+50,Positive,Not Reported,Not Reported,Human Plasma,None,N/A,100,50~100,0.05,m^2,300,Not Reported,Not Reported,60,30~60,Y,37,Centrifugation,20005,Not Reported,60,3,in vitro,Human,%-RPA,3,A711,A71,0,0.12,0.55,0.11
A712,A72,https://doi.org/10.1371/journal.pone.0129008,Proteomics analysis reveals distinct corona composition on magnetic nanoparticles with different surface coatings: Implications for interactions with primary human macrophages,2015,Iron Oxide,Silica,Silicon-Based,Neutral,Inorganic,Metal Oxide,N/A,Sphere,DLS,RPMI,391.7,>150,RPMI,-11.24,-50~-10,Negative,Not Reported,Not Reported,Human Plasma,None,N/A,100,50~100,1,mg/mL,300,Not Reported,Not Reported,Not Reported,>60,Not Reported,Not Reported,Centrifugation,3500,4,15,3,in vitro,Human,%-RPA,4,A712,A72,3.308586708,0.292143957,2.095044203,0.42197544
A713,A72,https://doi.org/10.1371/journal.pone.0129008,Proteomics analysis reveals distinct corona composition on magnetic nanoparticles with different surface coatings: Implications for interactions with primary human macrophages,2015,Iron Oxide,Silica,Silicon-Based,Neutral,Inorganic,Metal Oxide,N/A,Sphere,DLS,RPMI,124.8,100~150,RPMI,-19.92,-50~-10,Negative,Not Reported,Not Reported,Human Plasma,None,N/A,100,50~100,1,mg/mL,300,Not Reported,Not Reported,Not Reported,>60,Not Reported,Not Reported,Centrifugation,3500,4,15,3,in vitro,Human,%-RPA,4,A713,A72,3.308586708,0.292143957,2.095044203,0.42197544
A714,A73,https://doi.org/10.1039/C4MB00292J,A proteomics-based methodology to investigate the protein corona effect for targeted drug delivery,2014,DOTAP/DOPC/DC-Chol/DOPE/DOPE-PEG2k,PEG,Polymeric,Neutral,Organic,Lipid,1:1:1:0.7:0.3,Sphere,Not Reported,Not Reported,60,50~100,Not Reported,Not Reported,Not Reported,Not Reported,Not Reported,Not Reported,Human Plasma,None,N/A,100,50~100,50,%-v-v,Not Reported,Not Reported,Not Reported,1440,>60,N,37,Not Reported,Not Reported,Not Reported,Not Reported,Not Reported,in vitro,Human,%-RPA,4,A714,A73,1.95,0.81,5.21,0.84
A715,A74,https://doi.org/10.1021/am404171h,"Selective targeting capability acquired with a protein corona adsorbed on the surface of 1,2-dioleoyl-3-trimethylammonium propane/dna nanoparticles",2013,DOTAP/DNA,No Modification,No Modification,No Modification,Organic,Lipid-DNA,N/A,Sphere,DLS,Not Reported,223.5,>150,Not Reported,49.5,+10~+50,Positive,Not Reported,Not Reported,Human Plasma,None,N/A,100,50~100,50,%-v-v,Not Reported,Not Reported,Not Reported,1440,>60,N,37,Not Reported,Not Reported,Not Reported,Not Reported,Not Reported,in vitro,Human,%-RPA,3,A715,A74,0,2.9,7.5,3.1
A716,A74,https://doi.org/10.1021/am404171h,"Selective targeting capability acquired with a protein corona adsorbed on the surface of 1,2-dioleoyl-3-trimethylammonium propane/dna nanoparticles",2013,DOTAP/DNA,No Modification,No Modification,No Modification,Organic,Lipid-DNA,N/A,Sphere,DLS,Not Reported,223.5,>150,Not Reported,49.5,+10~+50,Positive,Not Reported,Not Reported,Human Plasma,None,N/A,100,50~100,50,%-v-v,Not Reported,Not Reported,Not Reported,1440,>60,N,37,Not Reported,Not Reported,Not Reported,Not Reported,Not Reported,in vitro,Human,%-RPA,3,A716,A74,0,3,7.8,3.3
A717,A74,https://doi.org/10.1021/am404171h,"Selective targeting capability acquired with a protein corona adsorbed on the surface of 1,2-dioleoyl-3-trimethylammonium propane/dna nanoparticles",2013,DOTAP/DNA,No Modification,No Modification,No Modification,Organic,Lipid-DNA,N/A,Sphere,DLS,Not Reported,287.7,>150,Not Reported,-7.6,-10~+10,Neutral,Not Reported,Not Reported,Human Plasma,None,N/A,100,50~100,50,%-v-v,Not Reported,Not Reported,Not Reported,1440,>60,N,37,Not Reported,Not Reported,Not Reported,Not Reported,Not Reported,in vitro,Human,%-RPA,3,A717,A74,0,2.9,7.5,3.1
A718,A74,https://doi.org/10.1021/am404171h,"Selective targeting capability acquired with a protein corona adsorbed on the surface of 1,2-dioleoyl-3-trimethylammonium propane/dna nanoparticles",2013,DOTAP/DNA,No Modification,No Modification,No Modification,Organic,Lipid-DNA,N/A,Sphere,DLS,Not Reported,287.7,>150,Not Reported,-7.6,-10~+10,Neutral,Not Reported,Not Reported,Human Plasma,None,N/A,100,50~100,50,%-v-v,Not Reported,Not Reported,Not Reported,1440,>60,N,37,Not Reported,Not Reported,Not Reported,Not Reported,Not Reported,in vitro,Human,%-RPA,3,A718,A74,0,3,7.8,3.3
A744,A78,https://doi.org/10.1371/journal.pone.0182906,The species origin of the serum in the culture medium influences the in vitro toxicity of silica nanoparticles to HepG2 cells,2017,Silica,No Modification,No Modification,No Modification,Inorganic,Silica,N/A,Sphere,DLS,PBS,220.8,>150,HEPES,-19.9,-50~-10,Negative,Not Reported,Not Reported,Human Plasma,None,N/A,10,<50,1,mg/mL,Not Reported,Not Reported,Not Reported,1440,>60,N,37,Magnetic Pulldown,N/A,N/A,N/A,3,in vitro,Human,%-RPA,4,A744,A78,1.11,0.08,2.59,0.73
A747,A78,https://doi.org/10.1371/journal.pone.0182906,The species origin of the serum in the culture medium influences the in vitro toxicity of silica nanoparticles to HepG2 cells,2017,Silica,No Modification,No Modification,No Modification,Inorganic,Silica,N/A,Sphere,DLS,PBS,143.5,100~150,HEPES,-39.1,-50~-10,Negative,Not Reported,Not Reported,Human Plasma,None,N/A,10,<50,1,mg/mL,Not Reported,Not Reported,Not Reported,1440,>60,N,37,Magnetic Pulldown,N/A,N/A,N/A,3,in vitro,Human,%-RPA,4,A747,A78,1.11,0.08,2.59,0.73
A778,A82,https://doi.org/10.1039/C7NR02977B,Visualization of the protein corona: Towards a biomolecular understanding of nanoparticle-cell-interactions,2017,Polystyrene,No Modification,No Modification,No Modification,Organic,Polystyrene,N/A,Sphere,DLS,DI-H2O,73,50~100,DI-H2O,-13.5,-50~-10,Negative,Not Reported,Not Reported,Human Plasma,None,N/A,100,50~100,0.152,m^2/mL,1000,Not Reported,Not Reported,60,30~60,N,37,Centrifugation,20000,4,60,3,in vitro,Human,%-RPA,4,A778,A82,0.32,2.03,1.03,2.11
A779,A82,https://doi.org/10.1039/C7NR02977B,Visualization of the protein corona: Towards a biomolecular understanding of nanoparticle-cell-interactions,2017,Polystyrene,No Modification,No Modification,No Modification,Organic,Polystyrene,N/A,Sphere,DLS,DI-H2O,73,50~100,DI-H2O,-13.5,-50~-10,Negative,Not Reported,Not Reported,Human Plasma,None,N/A,100,50~100,0.152,m^2/mL,1000,Not Reported,Not Reported,60,30~60,N,37,Centrifugation,20000,4,60,3,in vitro,Human,%-RPA,4,A779,A82,0.52,1.03,0.25,14.89
A780,A82,https://doi.org/10.1039/C7NR02977B,Visualization of the protein corona: Towards a biomolecular understanding of nanoparticle-cell-interactions,2017,Polystyrene,No Modification,No Modification,No Modification,Organic,Polystyrene,N/A,Sphere,DLS,DI-H2O,73,50~100,DI-H2O,-13.5,-50~-10,Negative,Not Reported,Not Reported,Human Plasma,None,N/A,100,50~100,0.152,m^2/mL,1000,Not Reported,Not Reported,60,30~60,N,37,Centrifugation,20000,4,60,3,in vitro,Human,%-RPA,4,A780,A82,0.56,1.01,0.22,14.99
A781,A82,https://doi.org/10.1039/C7NR02977B,Visualization of the protein corona: Towards a biomolecular understanding of nanoparticle-cell-interactions,2017,Polystyrene,No Modification,No Modification,No Modification,Organic,Polystyrene,N/A,Sphere,DLS,DI-H2O,73,50~100,DI-H2O,-13.5,-50~-10,Negative,Not Reported,Not Reported,Human Plasma,None,N/A,100,50~100,0.152,m^2/mL,1000,Not Reported,Not Reported,60,30~60,N,37,Centrifugation,20000,4,60,3,in vitro,Human,%-RPA,4,A781,A82,0.65,1.23,0.14,16.77
A782,A82,https://doi.org/10.1039/C7NR02977B,Visualization of the protein corona: Towards a biomolecular understanding of nanoparticle-cell-interactions,2017,Polystyrene,COOH,Carboxylic Acids,Negative,Organic,Polystyrene,N/A,Sphere,DLS,DI-H2O,70,50~100,DI-H2O,-13.5,-50~-10,Negative,Not Reported,Not Reported,Human Plasma,None,N/A,100,50~100,0.152,m^2/mL,1000,Not Reported,Not Reported,60,30~60,N,37,Centrifugation,20000,4,60,3,in vitro,Human,%-RPA,4,A782,A82,0.16,1.01,0.65,0.35
A783,A82,https://doi.org/10.1039/C7NR02977B,Visualization of the protein corona: Towards a biomolecular understanding of nanoparticle-cell-interactions,2017,Polystyrene,COOH,Carboxylic Acids,Negative,Organic,Polystyrene,N/A,Sphere,DLS,DI-H2O,70,50~100,DI-H2O,-13.5,-50~-10,Negative,Not Reported,Not Reported,Human Plasma,None,N/A,100,50~100,0.152,m^2/mL,1000,Not Reported,Not Reported,60,30~60,N,37,Centrifugation,20000,4,60,3,in vitro,Human,%-RPA,4,A783,A82,2.94,0.14,0.29,2.09
A784,A82,https://doi.org/10.1039/C7NR02977B,Visualization of the protein corona: Towards a biomolecular understanding of nanoparticle-cell-interactions,2017,Polystyrene,NH2,Amines,Positive,Organic,Polystyrene,N/A,Sphere,DLS,DI-H2O,74,50~100,DI-H2O,-13.5,-50~-10,Negative,Not Reported,Not Reported,Human Plasma,None,N/A,100,50~100,0.152,m^2/mL,1000,Not Reported,Not Reported,60,30~60,N,37,Centrifugation,20000,4,60,3,in vitro,Human,%-RPA,4,A784,A82,0.07,1,0.55,1.34
A785,A82,https://doi.org/10.1039/C7NR02977B,Visualization of the protein corona: Towards a biomolecular understanding of nanoparticle-cell-interactions,2017,Polystyrene,NH2,Amines,Positive,Organic,Polystyrene,N/A,Sphere,DLS,DI-H2O,74,50~100,DI-H2O,-13.5,-50~-10,Negative,Not Reported,Not Reported,Human Plasma,None,N/A,100,50~100,0.152,m^2/mL,1000,Not Reported,Not Reported,60,30~60,N,37,Centrifugation,20000,4,60,3,in vitro,Human,%-RPA,4,A785,A82,0.56,0.11,0.28,13.76
A786,A82,https://doi.org/10.1039/C7NR02977B,Visualization of the protein corona: Towards a biomolecular understanding of nanoparticle-cell-interactions,2017,Polystyrene,No Modification,No Modification,No Modification,Organic,Polystyrene,N/A,Sphere,DLS,DI-H2O,73,50~100,DI-H2O,-13.5,-50~-10,Negative,Not Reported,Not Reported,Human Plasma,None,N/A,100,50~100,0.152,m^2/mL,1000,Not Reported,Not Reported,60,30~60,N,37,Centrifugation,20000,4,60,3,in vitro,Human,%-RPA,4,A786,A82,0.32,2.03,1.03,2.11
A787,A82,https://doi.org/10.1039/C7NR02977B,Visualization of the protein corona: Towards a biomolecular understanding of nanoparticle-cell-interactions,2017,Polystyrene,No Modification,No Modification,No Modification,Organic,Polystyrene,N/A,Sphere,DLS,DI-H2O,73,50~100,DI-H2O,-13.5,-50~-10,Negative,Not Reported,Not Reported,Human Plasma,None,N/A,100,50~100,0.152,m^2/mL,1000,Not Reported,Not Reported,60,30~60,N,37,Centrifugation,20000,4,60,3,in vitro,Human,%-RPA,4,A787,A82,0.52,1.03,0.25,14.89
A788,A82,https://doi.org/10.1039/C7NR02977B,Visualization of the protein corona: Towards a biomolecular understanding of nanoparticle-cell-interactions,2017,Polystyrene,No Modification,No Modification,No Modification,Organic,Polystyrene,N/A,Sphere,DLS,DI-H2O,73,50~100,DI-H2O,-13.5,-50~-10,Negative,Not Reported,Not Reported,Human Plasma,None,N/A,100,50~100,0.152,m^2/mL,1000,Not Reported,Not Reported,60,30~60,N,37,Centrifugation,20000,4,60,3,in vitro,Human,%-RPA,4,A788,A82,0.56,1.01,0.22,14.99
A789,A82,https://doi.org/10.1039/C7NR02977B,Visualization of the protein corona: Towards a biomolecular understanding of nanoparticle-cell-interactions,2017,Polystyrene,No Modification,No Modification,No Modification,Organic,Polystyrene,N/A,Sphere,DLS,DI-H2O,73,50~100,DI-H2O,-13.5,-50~-10,Negative,Not Reported,Not Reported,Human Plasma,None,N/A,100,50~100,0.152,m^2/mL,1000,Not Reported,Not Reported,60,30~60,N,37,Centrifugation,20000,4,60,3,in vitro,Human,%-RPA,4,A789,A82,0.65,1.23,0.14,16.77
A790,A82,https://doi.org/10.1039/C7NR02977B,Visualization of the protein corona: Towards a biomolecular understanding of nanoparticle-cell-interactions,2017,Polystyrene,COOH,Carboxylic Acids,Negative,Organic,Polystyrene,N/A,Sphere,DLS,DI-H2O,70,50~100,DI-H2O,-13.5,-50~-10,Negative,Not Reported,Not Reported,Human Plasma,None,N/A,100,50~100,0.152,m^2/mL,1000,Not Reported,Not Reported,60,30~60,N,37,Centrifugation,20000,4,60,3,in vitro,Human,%-RPA,4,A790,A82,0.16,1.01,0.65,0.35
A791,A82,https://doi.org/10.1039/C7NR02977B,Visualization of the protein corona: Towards a biomolecular understanding of nanoparticle-cell-interactions,2017,Polystyrene,COOH,Carboxylic Acids,Negative,Organic,Polystyrene,N/A,Sphere,DLS,DI-H2O,70,50~100,DI-H2O,-13.5,-50~-10,Negative,Not Reported,Not Reported,Human Plasma,None,N/A,100,50~100,0.152,m^2/mL,1000,Not Reported,Not Reported,60,30~60,N,37,Centrifugation,20000,4,60,3,in vitro,Human,%-RPA,4,A791,A82,2.94,0.14,0.29,2.09
A792,A82,https://doi.org/10.1039/C7NR02977B,Visualization of the protein corona: Towards a biomolecular understanding of nanoparticle-cell-interactions,2017,Polystyrene,NH2,Amines,Positive,Organic,Polystyrene,N/A,Sphere,DLS,DI-H2O,74,50~100,DI-H2O,-13.5,-50~-10,Negative,Not Reported,Not Reported,Human Plasma,None,N/A,100,50~100,0.152,m^2/mL,1000,Not Reported,Not Reported,60,30~60,N,37,Centrifugation,20000,4,60,3,in vitro,Human,%-RPA,4,A792,A82,0.07,1,0.55,1.34
A793,A82,https://doi.org/10.1039/C7NR02977B,Visualization of the protein corona: Towards a biomolecular understanding of nanoparticle-cell-interactions,2017,Polystyrene,NH2,Amines,Positive,Organic,Polystyrene,N/A,Sphere,DLS,DI-H2O,74,50~100,DI-H2O,-13.5,-50~-10,Negative,Not Reported,Not Reported,Human Plasma,None,N/A,100,50~100,0.152,m^2/mL,1000,Not Reported,Not Reported,60,30~60,N,37,Centrifugation,20000,4,60,3,in vitro,Human,%-RPA,4,A793,A82,0.56,0.11,0.28,13.76
A794,A83,https://doi.org/10.1038/srep17259,Zeolite Nanoparticles for Selective Sorption of Plasma Proteins,2015,EMT-Zeolite,No Modification,No Modification,No Modification,Inorganic,Metal Oxide,N/A,Sphere,DLS,KCl,10,<50,KCl,-44,-50~-10,Negative,Not Reported,Not Reported,Human Plasma,None,Not Reported,10,<50,4,%-w-w,Not Reported,4,0~5,60,30~60,N,37,Centrifugation,24000,Not Reported,30,3,in vitro,Human,%-RPA,3,A794,A83,0,2.18,2.84,0.28
A795,A83,https://doi.org/10.1038/srep17259,Zeolite Nanoparticles for Selective Sorption of Plasma Proteins,2015,EMT-Zeolite,No Modification,No Modification,No Modification,Inorganic,Metal Oxide,N/A,Sphere,DLS,KCl,10,<50,KCl,-44,-50~-10,Negative,Not Reported,Not Reported,Human Plasma,None,Not Reported,10,<50,4,%-w-w,Not Reported,4,0~5,60,30~60,N,37,Centrifugation,24000,Not Reported,30,3,in vitro,Human,%-RPA,4,A795,A83,0.86,2.3,3.33,0.3
A796,A83,https://doi.org/10.1038/srep17259,Zeolite Nanoparticles for Selective Sorption of Plasma Proteins,2015,EMT-Zeolite,No Modification,No Modification,No Modification,Inorganic,Metal Oxide,N/A,Sphere,DLS,KCl,10,<50,KCl,-44,-50~-10,Negative,Not Reported,Not Reported,Human Plasma,None,Not Reported,10,<50,4,%-w-w,Not Reported,4,0~5,60,30~60,N,37,Centrifugation,24000,Not Reported,30,3,in vitro,Human,%-RPA,3,A796,A83,0,2.18,2.84,0.28
A797,A83,https://doi.org/10.1038/srep17259,Zeolite Nanoparticles for Selective Sorption of Plasma Proteins,2015,EMT-Zeolite,No Modification,No Modification,No Modification,Inorganic,Metal Oxide,N/A,Sphere,DLS,KCl,10,<50,KCl,-44,-50~-10,Negative,Not Reported,Not Reported,Human Plasma,None,Not Reported,10,<50,4,%-w-w,Not Reported,4,0~5,60,30~60,N,37,Centrifugation,24000,Not Reported,30,3,in vitro,Human,%-RPA,4,A797,A83,1.25,1.07,3.09,0.34
A798,A83,https://doi.org/10.1038/srep17259,Zeolite Nanoparticles for Selective Sorption of Plasma Proteins,2015,EMT-Zeolite,No Modification,No Modification,No Modification,Inorganic,Metal Oxide,N/A,Sphere,DLS,KCl,10,<50,KCl,-44,-50~-10,Negative,Not Reported,Not Reported,Human Plasma,None,Not Reported,10,<50,4,%-w-w,Not Reported,4,0~5,60,30~60,N,37,Centrifugation,24000,Not Reported,30,3,in vitro,Human,%-RPA,3,A798,A83,0,1.03,4.39,0.27
A799,A83,https://doi.org/10.1038/srep17259,Zeolite Nanoparticles for Selective Sorption of Plasma Proteins,2015,EMT-Zeolite,No Modification,No Modification,No Modification,Inorganic,Metal Oxide,N/A,Sphere,DLS,KCl,10,<50,KCl,-44,-50~-10,Negative,Not Reported,Not Reported,Human Plasma,None,Not Reported,10,<50,4,%-w-w,Not Reported,4,0~5,60,30~60,N,37,Centrifugation,24000,Not Reported,30,3,in vitro,Human,%-RPA,4,A799,A83,0.43,0.96,4.61,0.88
A800,A83,https://doi.org/10.1038/srep17259,Zeolite Nanoparticles for Selective Sorption of Plasma Proteins,2015,EMT-Zeolite,No Modification,No Modification,No Modification,Inorganic,Metal Oxide,N/A,Sphere,DLS,KCl,10,<50,KCl,-44,-50~-10,Negative,Not Reported,Not Reported,Human Plasma,None,N/A,100,50~100,4,%-w-w,Not Reported,4,0~5,60,30~60,N,37,Centrifugation,24000,Not Reported,30,3,in vitro,Human,%-RPA,2,A800,A83,0,1.57,1.86,0
A801,A83,https://doi.org/10.1038/srep17259,Zeolite Nanoparticles for Selective Sorption of Plasma Proteins,2015,EMT-Zeolite,No Modification,No Modification,No Modification,Inorganic,Metal Oxide,N/A,Sphere,DLS,KCl,10,<50,KCl,-44,-50~-10,Negative,Not Reported,Not Reported,Human Plasma,None,N/A,100,50~100,4,%-w-w,Not Reported,4,0~5,60,30~60,N,37,Centrifugation,24000,Not Reported,30,3,in vitro,Human,%-RPA,2,A801,A83,0,1.63,3.38,0
A802,A83,https://doi.org/10.1038/srep17259,Zeolite Nanoparticles for Selective Sorption of Plasma Proteins,2015,EMT-Zeolite,No Modification,No Modification,No Modification,Inorganic,Metal Oxide,N/A,Sphere,DLS,KCl,10,<50,KCl,-44,-50~-10,Negative,Not Reported,Not Reported,Human Plasma,None,N/A,100,50~100,4,%-w-w,Not Reported,4,0~5,60,30~60,N,37,Centrifugation,24000,Not Reported,30,3,in vitro,Human,%-RPA,3,A802,A83,0,1.94,3.1,1
A803,A83,https://doi.org/10.1038/srep17259,Zeolite Nanoparticles for Selective Sorption of Plasma Proteins,2015,EMT-Zeolite,No Modification,No Modification,No Modification,Inorganic,Metal Oxide,N/A,Sphere,DLS,KCl,10,<50,KCl,-44,-50~-10,Negative,Not Reported,Not Reported,Human Plasma,None,N/A,100,50~100,4,%-w-w,Not Reported,4,0~5,60,30~60,N,37,Centrifugation,24000,Not Reported,30,3,in vitro,Human,%-RPA,3,A803,A83,3.2,2.02,3.4,0
A804,A83,https://doi.org/10.1038/srep17259,Zeolite Nanoparticles for Selective Sorption of Plasma Proteins,2015,EMT-Zeolite,No Modification,No Modification,No Modification,Inorganic,Metal Oxide,N/A,Sphere,DLS,KCl,10,<50,KCl,-44,-50~-10,Negative,Not Reported,Not Reported,Human Plasma,None,N/A,100,50~100,4,%-w-w,Not Reported,4,0~5,60,30~60,N,37,Centrifugation,24000,Not Reported,30,3,in vitro,Human,%-RPA,2,A804,A83,0,1.16,2.88,0
A805,A83,https://doi.org/10.1038/srep17259,Zeolite Nanoparticles for Selective Sorption of Plasma Proteins,2015,EMT-Zeolite,No Modification,No Modification,No Modification,Inorganic,Metal Oxide,N/A,Sphere,DLS,KCl,10,<50,KCl,-44,-50~-10,Negative,Not Reported,Not Reported,Human Plasma,None,N/A,100,50~100,4,%-w-w,Not Reported,4,0~5,60,30~60,N,37,Centrifugation,24000,Not Reported,30,3,in vitro,Human,%-RPA,2,A805,A83,0,0.81,2.74,0
A806,A83,https://doi.org/10.1038/srep17259,Zeolite Nanoparticles for Selective Sorption of Plasma Proteins,2015,FAU-Zeolite,No Modification,No Modification,No Modification,Inorganic,Metal Oxide,N/A,Sphere,DLS,KCl,10,<50,KCl,-50,<-50,Negative,Not Reported,Not Reported,Human Plasma,None,Not Reported,10,<50,12,%-w-w,Not Reported,12,>10,60,30~60,N,37,Centrifugation,24000,Not Reported,30,3,in vitro,Human,%-RPA,4,A806,A83,0.97,1.14,3.01,0.22
A807,A83,https://doi.org/10.1038/srep17259,Zeolite Nanoparticles for Selective Sorption of Plasma Proteins,2015,FAU-Zeolite,No Modification,No Modification,No Modification,Inorganic,Metal Oxide,N/A,Sphere,DLS,KCl,10,<50,KCl,-50,<-50,Negative,Not Reported,Not Reported,Human Plasma,None,Not Reported,10,<50,12,%-w-w,Not Reported,12,>10,60,30~60,N,37,Centrifugation,24000,Not Reported,30,3,in vitro,Human,%-RPA,2,A807,A83,0,1.75,4.18,0
A808,A83,https://doi.org/10.1038/srep17259,Zeolite Nanoparticles for Selective Sorption of Plasma Proteins,2015,FAU-Zeolite,No Modification,No Modification,No Modification,Inorganic,Metal Oxide,N/A,Sphere,DLS,KCl,10,<50,KCl,-50,<-50,Negative,Not Reported,Not Reported,Human Plasma,None,Not Reported,10,<50,12,%-w-w,Not Reported,12,>10,60,30~60,N,37,Centrifugation,24000,Not Reported,30,3,in vitro,Human,%-RPA,2,A808,A83,0,1.43,4.56,0
A809,A83,https://doi.org/10.1038/srep17259,Zeolite Nanoparticles for Selective Sorption of Plasma Proteins,2015,FAU-Zeolite,No Modification,No Modification,No Modification,Inorganic,Metal Oxide,N/A,Sphere,DLS,KCl,10,<50,KCl,-50,<-50,Negative,Not Reported,Not Reported,Human Plasma,None,Not Reported,10,<50,12,%-w-w,Not Reported,12,>10,60,30~60,N,37,Centrifugation,24000,Not Reported,30,3,in vitro,Human,%-RPA,3,A809,A83,4.83,2.71,6.53,0
A810,A83,https://doi.org/10.1038/srep17259,Zeolite Nanoparticles for Selective Sorption of Plasma Proteins,2015,FAU-Zeolite,No Modification,No Modification,No Modification,Inorganic,Metal Oxide,N/A,Sphere,DLS,KCl,10,<50,KCl,-50,<-50,Negative,Not Reported,Not Reported,Human Plasma,None,Not Reported,10,<50,12,%-w-w,Not Reported,12,>10,60,30~60,N,37,Centrifugation,24000,Not Reported,30,3,in vitro,Human,%-RPA,3,A810,A83,1.55,1.09,3.36,0
A811,A83,https://doi.org/10.1038/srep17259,Zeolite Nanoparticles for Selective Sorption of Plasma Proteins,2015,FAU-Zeolite,No Modification,No Modification,No Modification,Inorganic,Metal Oxide,N/A,Sphere,DLS,KCl,10,<50,KCl,-50,<-50,Negative,Not Reported,Not Reported,Human Plasma,None,Not Reported,10,<50,12,%-w-w,Not Reported,12,>10,60,30~60,N,37,Centrifugation,24000,Not Reported,30,3,in vitro,Human,%-RPA,4,A811,A83,0.63,1.45,5.21,0.43
A812,A83,https://doi.org/10.1038/srep17259,Zeolite Nanoparticles for Selective Sorption of Plasma Proteins,2015,FAU-Zeolite,No Modification,No Modification,No Modification,Inorganic,Metal Oxide,N/A,Sphere,DLS,KCl,10,<50,KCl,-50,<-50,Negative,Not Reported,Not Reported,Human Plasma,None,N/A,100,50~100,12,%-w-w,Not Reported,12,>10,60,30~60,N,37,Centrifugation,24000,Not Reported,30,3,in vitro,Human,%-RPA,3,A812,A83,5.75,1.36,5.25,0
A813,A83,https://doi.org/10.1038/srep17259,Zeolite Nanoparticles for Selective Sorption of Plasma Proteins,2015,FAU-Zeolite,No Modification,No Modification,No Modification,Inorganic,Metal Oxide,N/A,Sphere,DLS,KCl,10,<50,KCl,-50,<-50,Negative,Not Reported,Not Reported,Human Plasma,None,N/A,100,50~100,12,%-w-w,Not Reported,12,>10,60,30~60,N,37,Centrifugation,24000,Not Reported,30,3,in vitro,Human,%-RPA,2,A813,A83,0,2.01,5.76,0
A814,A83,https://doi.org/10.1038/srep17259,Zeolite Nanoparticles for Selective Sorption of Plasma Proteins,2015,FAU-Zeolite,No Modification,No Modification,No Modification,Inorganic,Metal Oxide,N/A,Sphere,DLS,KCl,10,<50,KCl,-50,<-50,Negative,Not Reported,Not Reported,Human Plasma,None,N/A,100,50~100,12,%-w-w,Not Reported,12,>10,60,30~60,N,37,Centrifugation,24000,Not Reported,30,3,in vitro,Human,%-RPA,3,A814,A83,0.63,0.27,3.31,0
A815,A83,https://doi.org/10.1038/srep17259,Zeolite Nanoparticles for Selective Sorption of Plasma Proteins,2015,FAU-Zeolite,No Modification,No Modification,No Modification,Inorganic,Metal Oxide,N/A,Sphere,DLS,KCl,10,<50,KCl,-50,<-50,Negative,Not Reported,Not Reported,Human Plasma,None,N/A,100,50~100,12,%-w-w,Not Reported,12,>10,60,30~60,N,37,Centrifugation,24000,Not Reported,30,3,in vitro,Human,%-RPA,2,A815,A83,0,0.17,3.09,0
A816,A83,https://doi.org/10.1038/srep17259,Zeolite Nanoparticles for Selective Sorption of Plasma Proteins,2015,FAU-Zeolite,No Modification,No Modification,No Modification,Inorganic,Metal Oxide,N/A,Sphere,DLS,KCl,10,<50,KCl,-50,<-50,Negative,Not Reported,Not Reported,Human Plasma,None,N/A,100,50~100,12,%-w-w,Not Reported,12,>10,60,30~60,N,37,Centrifugation,24000,Not Reported,30,3,in vitro,Human,%-RPA,3,A816,A83,2.27,0.48,2.19,0
A817,A83,https://doi.org/10.1038/srep17259,Zeolite Nanoparticles for Selective Sorption of Plasma Proteins,2015,FAU-Zeolite,No Modification,No Modification,No Modification,Inorganic,Metal Oxide,N/A,Sphere,DLS,KCl,10,<50,KCl,-50,<-50,Negative,Not Reported,Not Reported,Human Plasma,None,N/A,100,50~100,12,%-w-w,Not Reported,12,>10,60,30~60,N,37,Centrifugation,24000,Not Reported,30,3,in vitro,Human,%-RPA,2,A817,A83,0,0.99,2.73,0
